Repository: scottprahl/lasermedia

File: lasermedia/data/032-abs.txt
# Optical absorption spectrum of Program fragment delivered error ``Can't call method "sample_" on an undefined value at abs.template line 1.'':YLF (Ho:LiYF4)
# assuming unity concentration per meter.  This data was part of the NASA 
# Laser Spectra Database found on the web until December of 2005 which
# was created by Pat Cross working at NASA Langley Research Center, Internal
# Operations Group, Aerospace Electronics Systems Division, Remote Sensing.
#
# The spectra was collected by BMW on 27 April 1993 and was 
# annotated on 27 April 1993.  The sample name was "" was a 4.9200
# long piece of :.   
# The incident light was unpolarized.
#
# Spectra were recorded from 520 to 570nm
# every 0.1nm at room temperature.
#
# FILE NAME ON PC = BR258.SP NO_POINTS = 501. pts DATA_INTV = .000100 æm MIN_LAMBDA = .520000 æm MIN_DATA = .61300 MAX_LAMBDA = .570000 æm MAX_DATA = .92000 SCANSPEED = 15.000000 NM/MIN SLITWIDTH= .20000 NM RESP TIME = .5 sec SENSITIVITY = 5 DATE=93/04/27 OSU SAMPLE--CONC CORRECTED .44%.
#
##Wavelength (nm)	Absorbance (/meter) 
520	1
520.1	330
520.2	214
520.3	108
520.4	245
520.5	134
520.6	124
520.7	216
520.8	226
520.9	242
521	247
521.1	344
521.2	279
521.3	284
521.4	229
521.5	117
521.6	194
521.7	27
521.8	179
521.9	287
522	292
522.1	343
522.2	232
522.3	217
522.4	309
522.5	406
522.6	193
522.7	285
522.8	316
522.9	184
523	199
523.1	129
523.2	358
523.3	287
523.4	105
523.5	456
523.6	278
523.7	288
523.8	147
523.9	254
524	264
524.1	47
524.2	377
524.3	326
524.4	174
524.5	241
524.6	256
524.7	237
524.8	278
524.9	375
525	278
525.1	137
525.2	452
525.3	310
525.4	382
525.5	581
525.6	617
525.7	434
525.8	358
525.9	348
526	491
526.1	384
526.2	426
526.3	548
526.4	523
526.5	534
526.6	371
526.7	611
526.8	561
526.9	530
527	500
527.1	495
527.2	583
527.3	471
527.4	717
527.5	492
527.6	861
527.7	533
527.8	872
527.9	473
528	914
528.1	678
528.2	433
528.3	838
528.4	685
528.5	583
528.6	629
528.7	773
528.8	830
528.9	918
529	892
529.1	785
529.2	422
529.3	565
529.4	632
529.5	720
529.6	515
529.7	720
529.8	680
529.9	721
530	865
530.1	768
530.2	728
530.3	523
530.4	759
530.5	708
530.6	1033
530.7	1105
530.8	838
530.9	864
531	638
531.1	695
531.2	896
531.3	809
531.4	717
531.5	1021
531.6	908
531.7	985
531.8	1151
531.9	1131
532	1302
532.1	1168
532.2	1360
532.3	1267
532.4	1543
532.5	1175
532.6	1440
532.7	1534
532.8	1498
532.9	1509
533	1436
533.1	1661
533.2	1919
533.3	1898
533.4	2390
533.5	2237
533.6	2786
533.7	2905
533.8	3631
533.9	4871
534	5761
534.1	7303
534.2	8635
534.3	9532
534.4	9514
534.5	8660
534.6	8309
534.7	8473
534.8	8832
534.9	10386
535	12415
535.1	12654
535.2	10432
535.3	7699
535.4	6163
535.5	5584
535.6	6135
535.7	6285
535.8	6072
535.9	5946
536	6530
536.1	7133
536.2	7894
536.3	7530
536.4	7442
536.5	7513
536.6	7460
536.7	7556
536.8	8034
536.9	9561
537	12291
537.1	14635
537.2	17990
537.3	18515
537.4	15314
537.5	10911
537.6	7929
537.7	7028
537.8	5764
537.9	4999
538	5236
538.1	5492
538.2	7295
538.3	9313
538.4	9418
538.5	8239
538.6	7060
538.7	6750
538.8	6914
538.9	8156
539	10923
539.1	15047
539.2	17701
539.3	17311
539.4	14279
539.5	10537
539.6	7793
539.7	6197
539.8	4917
539.9	4426
540	4012
540.1	3825
540.2	3842
540.3	4217
540.4	5178
540.5	5167
540.6	4479
540.7	4285
540.8	4357
540.9	5248
541	7282
541.1	8485
541.2	9293
541.3	10474
541.4	10684
541.5	9048
541.6	6239
541.7	5059
541.8	3793
541.9	3276
542	3282
542.1	3207
542.2	3473
542.3	3604
542.4	4203
542.5	4781
542.6	5572
542.7	6231
542.8	6673
542.9	6031
543	6083
543.1	6181
543.2	6187
543.3	6616
543.4	6868
543.5	6640
543.6	6062
543.7	5457
543.8	4910
543.9	4525
544	4347
544.1	4121
544.2	3546
544.3	3231
544.4	2396
544.5	2322
544.6	1989
544.7	1842
544.8	1790
544.9	1817
545	1801
545.1	2329
545.2	2431
545.3	2993
545.4	3187
545.5	3009
545.6	3074
545.7	2550
545.8	2374
545.9	2084
546	2221
546.1	1811
546.2	2360
546.3	2297
546.4	1991
546.5	2282
546.6	1834
546.7	1593
546.8	1443
546.9	993
547	936
547.1	1060
547.2	1076
547.3	794
547.4	1056
547.5	918
547.6	790
547.7	862
547.8	914
547.9	1033
548	1411
548.1	1354
548.2	1646
548.3	1573
548.4	1736
548.5	1195
548.6	1226
548.7	1774
548.8	1879
548.9	1774
549	1911
549.1	2012
549.2	1797
549.3	1939
549.4	1625
549.5	1256
549.6	1500
549.7	1345
549.8	1705
549.9	1601
550	1403
550.1	1523
550.2	1134
550.3	1114
550.4	857
550.5	857
550.6	438
550.7	485
550.8	618
550.9	603
551	430
551.1	359
551.2	405
551.3	319
551.4	518
551.5	330
551.6	315
551.7	631
551.8	250
551.9	321
552	760
552.1	414
552.2	302
552.3	308
552.4	389
552.5	675
552.6	283
552.7	304
552.8	590
552.9	82
553	321
553.1	499
553.2	114
553.3	185
553.4	317
553.5	110
553.6	470
553.7	191
553.8	197
553.9	182
554	502
554.1	376
554.2	340
554.3	204
554.4	331
554.5	98
554.6	1
554.7	236
554.8	267
554.9	216
555	156
555.1	237
555.2	441
555.3	558
555.4	56
555.5	92
555.6	42
555.7	42
555.8	301
555.9	185
556	109
556.1	282
556.2	343
556.3	303
556.4	237
556.5	451
556.6	21
556.7	294
556.8	508
556.9	209
557	32
557.1	301
557.2	530
557.3	256
557.4	140
557.5	54
557.6	25
557.7	349
557.8	288
557.9	1
558	172
558.1	67
558.2	153
558.3	27
558.4	93
558.5	306
558.6	362
558.7	125
558.8	241
558.9	460
559	343
559.1	578
559.2	258
559.3	676
559.4	523
559.5	285
559.6	458
559.7	504
559.8	235
559.9	505
560	281
560.1	1
560.2	90
560.3	80
560.4	308
560.5	532
560.6	238
560.7	16
560.8	1
560.9	244
561	550
561.1	326
561.2	347
561.3	556
561.4	287
561.5	176
561.6	1
561.7	268
561.8	212
561.9	56
562	609
562.1	391
562.2	569
562.3	103
562.4	1
562.5	311
562.6	332
562.7	29
562.8	226
562.9	40
563	293
563.1	364
563.2	294
563.3	46
563.4	1
563.5	274
563.6	687
563.7	220
563.8	109
563.9	357
564	1
564.1	348
564.2	85
564.3	111
564.4	298
564.5	354
564.6	319
564.7	1
564.8	2
564.9	305
565	356
565.1	240
565.2	311
565.3	215
565.4	1
565.5	1
565.6	1
565.7	192
565.8	126
565.9	142
566	132
566.1	97
566.2	199
566.3	103
566.4	331
566.5	119
566.6	150
566.7	170
566.8	302
566.9	363
567	35
567.1	31
567.2	56
567.3	1
567.4	67
567.5	153
567.6	331
567.7	174
567.8	159
567.9	428
568	1
568.1	75
568.2	1
568.3	75
568.4	121
568.5	132
568.6	61
568.7	218
568.8	1
568.9	169
569	1
569.1	83
569.2	1
569.3	104
569.4	69
569.5	14
569.6	364
569.7	278
569.8	162
569.9	273
570	67

File: lasermedia/data/033-abs.txt
# Optical absorption spectrum of Program fragment delivered error ``Can't call method "sample_" on an undefined value at abs.template line 1.'':YLF (Ho:LiYF4)
# assuming unity concentration per meter.  This data was part of the NASA 
# Laser Spectra Database found on the web until December of 2005 which
# was created by Pat Cross working at NASA Langley Research Center, Internal
# Operations Group, Aerospace Electronics Systems Division, Remote Sensing.
#
# The spectra was collected by BMW on 27 April 1993 and was 
# annotated on 27 April 1993.  The sample name was "" was a 4.9200
# long piece of :.   
# The incident light was unpolarized.
#
# Spectra were recorded from 520 to 570nm
# every 0.1nm at room temperature.
#
# FILE NAME ON PC = BR257.SP NO_POINTS = 501. pts DATA_INTV = .000100 æm MIN_LAMBDA = .520000 æm MIN_DATA = .15430 MAX_LAMBDA = .570000 æm MAX_DATA = .91790 SCANSPEED = 15.000000 NM/MIN SLITWIDTH= .20000 NM RESP TIME = .5 sec SENSITIVITY = 5 DATE=93/04/27 OSU SAMPLE--CONC CORRECTED .44%.
#
##Wavelength (nm)	Absorbance (/meter) 
520	127
520.1	266
520.2	364
520.3	74
520.4	422
520.5	244
520.6	306
520.7	185
520.8	129
520.9	105
521	238
521.1	439
521.2	296
521.3	302
521.4	303
521.5	253
521.6	315
521.7	10
521.8	189
521.9	323
522	344
522.1	273
522.2	551
522.3	459
522.4	450
522.5	333
522.6	135
522.7	309
522.8	203
522.9	480
523	522
523.1	277
523.2	206
523.3	345
523.4	310
523.5	316
523.6	292
523.7	333
523.8	247
523.9	489
524	122
524.1	265
524.2	697
524.3	451
524.4	380
524.5	520
524.6	433
524.7	805
524.8	312
524.9	677
525	498
525.1	643
525.2	830
525.3	655
525.4	718
525.5	713
525.6	1014
525.7	664
525.8	793
525.9	903
526	1007
526.1	822
526.2	880
526.3	772
526.4	850
526.5	970
526.6	821
526.7	1128
526.8	1181
526.9	1046
527	1063
527.1	1058
527.2	1179
527.3	1029
527.4	1061
527.5	1171
527.6	1292
527.7	1048
527.8	1221
527.9	1014
528	1238
528.1	1343
528.2	1167
528.3	1324
528.4	1435
528.5	1242
528.6	1457
528.7	1265
528.8	1501
528.9	1361
529	1288
529.1	1014
529.2	1222
529.3	1036
529.4	1496
529.5	1116
529.6	1231
529.7	1175
529.8	1254
529.9	1145
530	1412
530.1	1387
530.2	1367
530.3	1310
530.4	1405
530.5	1694
530.6	1790
530.7	1738
530.8	1497
530.9	1719
531	1515
531.1	1747
531.2	1827
531.3	2257
531.4	1902
531.5	2280
531.6	2227
531.7	2159
531.8	2266
531.9	2529
532	2674
532.1	2643
532.2	2800
532.3	3120
532.4	3050
532.5	3116
532.6	3564
532.7	3422
532.8	3554
532.9	3797
533	3952
533.1	4396
533.2	4722
533.3	4622
533.4	5356
533.5	5477
533.6	6150
533.7	6622
533.8	7271
533.9	8608
534	10003
534.1	11708
534.2	13772
534.3	16363
534.4	19717
534.5	23696
534.6	28481
534.7	35557
534.8	46352
534.9	59170
535	68496
535.1	74773
535.2	81742
535.3	82071
535.4	64463
535.5	44609
535.6	33094
535.7	27213
535.8	22431
535.9	17710
536	14000
536.1	11401
536.2	9815
536.3	9460
536.4	9842
536.5	12017
536.6	14996
536.7	20245
536.8	30318
536.9	42591
537	52827
537.1	50549
537.2	39136
537.3	29395
537.4	22717
537.5	18473
537.6	16348
537.7	15470
537.8	17084
537.9	21311
538	24452
538.1	20945
538.2	14821
538.3	10553
538.4	8209
538.5	6746
538.6	6003
538.7	5545
538.8	5358
538.9	5416
539	5326
539.1	5950
539.2	6101
539.3	6794
539.4	6918
539.5	7762
539.6	9801
539.7	12554
539.8	12714
539.9	9822
540	7408
540.1	6028
540.2	5764
540.3	5622
540.4	6517
540.5	7377
540.6	9828
540.7	12291
540.8	12790
540.9	11722
541	10627
541.1	9576
541.2	8288
541.3	7425
541.4	6212
541.5	5319
541.6	4560
541.7	4427
541.8	3748
541.9	3475
542	3356
542.1	3712
542.2	4991
542.3	5805
542.4	5486
542.5	5073
542.6	4318
542.7	4158
542.8	4275
542.9	4482
543	5349
543.1	6146
543.2	6460
543.3	6940
543.4	7224
543.5	7665
543.6	8176
543.7	7571
543.8	6308
543.9	5158
544	4297
544.1	3581
544.2	3391
544.3	2755
544.4	2312
544.5	2239
544.6	1996
544.7	2028
544.8	1966
544.9	1898
545	1978
545.1	2185
545.2	2388
545.3	2426
545.4	2465
545.5	2269
545.6	2285
545.7	1895
545.8	1822
545.9	2028
546	2056
546.1	1840
546.2	2110
546.3	1974
546.4	1591
546.5	1477
546.6	1520
546.7	1177
546.8	1230
546.9	1023
547	870
547.1	819
547.2	1171
547.3	1094
547.4	1219
547.5	1003
547.6	1050
547.7	1206
547.8	1431
547.9	1547
548	1946
548.1	1753
548.2	1565
548.3	1482
548.4	1629
548.5	1468
548.6	1962
548.7	1879
548.8	2138
548.9	2314
549	3086
549.1	2759
549.2	2530
549.3	2005
549.4	1822
549.5	1613
549.6	1374
549.7	1125
549.8	1443
549.9	1319
550	1560
550.1	1316
550.2	1645
550.3	1730
550.4	1500
550.5	1800
550.6	1149
550.7	938
550.8	1145
550.9	1182
551	571
551.1	531
551.2	486
551.3	630
551.4	712
551.5	606
551.6	433
551.7	633
551.8	353
551.9	502
552	718
552.1	407
552.2	448
552.3	500
552.4	358
552.5	660
552.6	682
552.7	346
552.8	760
552.9	393
553	552
553.1	329
553.2	51
553.3	402
553.4	668
553.5	353
553.6	196
553.7	217
553.8	310
553.9	366
554	520
554.1	470
554.2	655
554.3	299
554.4	274
554.5	204
554.6	164
554.7	256
554.8	328
554.9	283
555	26
555.1	326
555.2	266
555.3	516
555.4	318
555.5	299
555.6	345
555.7	179
555.8	357
555.9	318
556	106
556.1	289
556.2	305
556.3	601
556.4	261
556.5	690
556.6	1
556.7	656
556.8	280
556.9	448
557	490
557.1	338
557.2	461
557.3	107
557.4	544
557.5	545
557.6	297
557.7	460
557.8	309
557.9	157
558	244
558.1	1
558.2	531
558.3	277
558.4	212
558.5	163
558.6	361
558.7	393
558.8	521
558.9	323
559	400
559.1	452
559.2	377
559.3	638
559.4	333
559.5	303
559.6	533
559.7	274
559.8	642
559.9	474
560	409
560.1	532
560.2	147
560.3	97
560.4	468
560.5	587
560.6	338
560.7	344
560.8	41
560.9	376
561	570
561.1	694
561.2	409
561.3	344
561.4	51
561.5	371
561.6	250
561.7	216
561.8	572
561.9	354
562	625
562.1	458
562.2	372
562.3	363
562.4	30
562.5	583
562.6	188
562.7	98
562.8	225
562.9	460
563	562
563.1	471
563.2	559
563.3	478
563.4	433
563.5	705
563.6	496
563.7	436
563.8	315
563.9	816
564	423
564.1	521
564.2	619
564.3	365
564.4	224
564.5	113
564.6	271
564.7	242
564.8	1
564.9	208
565	442
565.1	286
565.2	439
565.3	506
565.4	379
565.5	1
565.6	1
565.7	601
565.8	363
565.9	358
566	212
566.1	284
566.2	234
566.3	362
566.4	556
566.5	212
566.6	665
566.7	712
566.8	442
566.9	453
567	1
567.1	262
567.2	157
567.3	259
567.4	33
567.5	306
567.6	140
567.7	308
567.8	532
567.9	508
568	555
568.1	479
568.2	485
568.3	481
568.4	477
568.5	259
568.6	422
568.7	372
568.8	282
568.9	384
569	279
569.1	411
569.2	104
569.3	494
569.4	292
569.5	420
569.6	594
569.7	590
569.8	616
569.9	545
570	506

File: lasermedia/data/034-abs.txt
# Optical absorption spectrum of Program fragment delivered error ``Can't call method "sample_" on an undefined value at abs.template line 1.'':YLF (Ho:LiYF4)
# assuming unity concentration per meter.  This data was part of the NASA 
# Laser Spectra Database found on the web until December of 2005 which
# was created by Pat Cross working at NASA Langley Research Center, Internal
# Operations Group, Aerospace Electronics Systems Division, Remote Sensing.
#
# The spectra was collected by BMW on 27 April 1993 and was 
# annotated on 27 April 1993.  The sample name was "" was a 4.9200
# long piece of :.   
# The incident light was unpolarized.
#
# Spectra were recorded from 620 to 670nm
# every 0.1nm at room temperature.
#
# FILE NAME ON PC = BR256.SP NO_POINTS = 501. pts DATA_INTV = .000100 æm MIN_LAMBDA = .620000 æm MIN_DATA = .72010 MAX_LAMBDA = .670000 æm MAX_DATA = .92870 SCANSPEED = 15.000000 NM/MIN SLITWIDTH= .20000 NM RESP TIME = .5 sec SENSITIVITY = 5 DATE=93/04/27 OSU SAMPLE--CONC CORRECTED .44%.
#
##Wavelength (nm)	Absorbance (/meter) 
620	166
620.1	242
620.2	1
620.3	227
620.4	1
620.5	46
620.6	398
620.7	333
620.8	353
620.9	449
621	272
621.1	141
621.2	510
621.3	262
621.4	26
621.5	192
621.6	277
621.7	318
621.8	464
621.9	398
622	152
622.1	338
622.2	545
622.3	424
622.4	535
622.5	429
622.6	207
622.7	444
622.8	172
622.9	51
623	480
623.1	338
623.2	167
623.3	253
623.4	258
623.5	581
623.6	601
623.7	708
623.8	460
623.9	233
624	217
624.1	248
624.2	182
624.3	238
624.4	465
624.5	182
624.6	238
624.7	546
624.8	480
624.9	142
625	253
625.1	384
625.2	369
625.3	183
625.4	430
625.5	203
625.6	208
625.7	233
625.8	163
625.9	541
626	138
626.1	344
626.2	268
626.3	440
626.4	405
626.5	349
626.6	415
626.7	425
626.8	98
626.9	486
627	541
627.1	253
627.2	811
627.3	248
627.4	420
627.5	365
627.6	587
627.7	314
627.8	623
627.9	674
628	602
628.1	279
628.2	173
628.3	410
628.4	350
628.5	826
628.6	461
628.7	522
628.8	694
628.9	577
629	436
629.1	730
629.2	234
629.3	598
629.4	481
629.5	710
629.6	214
629.7	174
629.8	486
629.9	446
630	451
630.1	1016
630.2	300
630.3	335
630.4	441
630.5	583
630.6	689
630.7	325
630.8	771
630.9	431
631	624
631.1	487
631.2	492
631.3	761
631.4	659
631.5	487
631.6	634
631.7	598
631.8	467
631.9	532
632	894
632.1	462
632.2	981
632.3	725
632.4	260
632.5	436
632.6	528
632.7	614
632.8	594
632.9	487
633	462
633.1	502
633.2	930
633.3	1001
633.4	644
633.5	650
633.6	604
633.7	568
633.8	879
633.9	935
634	976
634.1	1001
634.2	1027
634.3	731
634.4	777
634.5	1022
634.6	930
634.7	935
634.8	752
634.9	879
635	910
635.1	1027
635.2	691
635.3	625
635.4	1222
635.5	1192
635.6	1130
635.7	1269
635.8	946
635.9	1325
636	1089
636.1	1233
636.2	1012
636.3	1233
636.4	1408
636.5	1331
636.6	1331
636.7	1351
636.8	1362
636.9	1475
637	1382
637.1	1828
637.2	1563
637.3	1631
637.4	1787
637.5	1657
637.6	2079
637.7	2247
637.8	2216
637.9	2268
638	2490
638.1	2840
638.2	2989
638.3	3086
638.4	3403
638.5	3630
638.6	4356
638.7	5032
638.8	5138
638.9	6203
639	7646
639.1	8904
639.2	10166
639.3	11412
639.4	11437
639.5	10284
639.6	9123
639.7	7859
639.8	6913
639.9	6163
640	5753
640.1	5566
640.2	5589
640.3	5290
640.4	4732
640.5	4301
640.6	4241
640.7	3956
640.8	3934
640.9	3603
641	3376
641.1	3274
641.2	3151
641.3	3333
641.4	3452
641.5	3625
641.6	4555
641.7	5257
641.8	6267
641.9	7688
642	8965
642.1	10719
642.2	11374
642.3	11329
642.4	10776
642.5	10091
642.6	9191
642.7	7777
642.8	6549
642.9	5128
643	4379
643.1	3226
643.2	3199
643.3	2380
643.4	2322
643.5	2312
643.6	1695
643.7	1778
643.8	1436
643.9	1757
644	1783
644.1	1632
644.2	1690
644.3	1887
644.4	2055
644.5	1966
644.6	2291
644.7	2228
644.8	1841
644.9	1992
645	2018
645.1	2018
645.2	2613
645.3	2852
645.4	2687
645.5	2788
645.6	2863
645.7	2375
645.8	2186
645.9	2439
646	2534
646.1	2592
646.2	2381
646.3	2244
646.4	2555
646.5	1992
646.6	2376
646.7	2402
646.8	2386
646.9	3157
647	3686
647.1	3849
647.2	3313
647.3	3072
647.4	2842
647.5	2371
647.6	2019
647.7	1732
647.8	1328
647.9	1540
648	1462
648.1	1581
648.2	1297
648.3	1076
648.4	1261
648.5	1035
648.6	969
648.7	1036
648.8	801
648.9	1148
649	1442
649.1	984
649.2	852
649.3	1195
649.4	1092
649.5	1138
649.6	1087
649.7	1287
649.8	1308
649.9	1082
650	1072
650.1	1391
650.2	1303
650.3	1618
650.4	1453
650.5	1608
650.6	1422
650.7	1707
650.8	2009
650.9	1701
651	1952
651.1	2061
651.2	2303
651.3	2816
651.4	2414
651.5	2758
651.6	2726
651.7	2488
651.8	2689
651.9	2641
652	2525
652.1	2445
652.2	2472
652.3	2366
652.4	2119
652.5	2356
652.6	1900
652.7	2193
652.8	2546
652.9	2409
653	2125
653.1	2245
653.2	1931
653.3	1978
653.4	2267
653.5	2451
653.6	2282
653.7	2351
653.8	2870
653.9	3250
654	3052
654.1	3309
654.2	3829
654.3	4315
654.4	4359
654.5	4260
654.6	3315
654.7	3266
654.8	3234
654.9	2854
655	2568
655.1	2828
655.2	2356
655.3	2057
655.4	2451
655.5	1853
655.6	2473
655.7	2246
655.8	2241
655.9	2420
656	3084
656.1	3471
656.2	3954
656.3	3856
656.4	3661
656.5	3758
656.6	3542
656.7	3818
656.8	3434
656.9	3862
657	4184
657.1	4129
657.2	4514
657.3	4343
657.4	4830
657.5	4542
657.6	4531
657.7	5042
657.8	4658
657.9	5305
658	4925
658.1	5587
658.2	5547
658.3	5514
658.4	5154
658.5	4531
658.6	4004
658.7	3106
658.8	2531
658.9	2600
659	1792
659.1	1599
659.2	1615
659.3	1233
659.4	1243
659.5	941
659.6	1166
659.7	1028
659.8	671
659.9	772
660	895
660.1	483
660.2	900
660.3	493
660.4	803
660.5	564
660.6	226
660.7	498
660.8	438
660.9	251
661	296
661.1	488
661.2	569
661.3	635
661.4	196
661.5	276
661.6	661
661.7	40
661.8	266
661.9	377
662	560
662.1	191
662.2	388
662.3	20
662.4	322
662.5	241
662.6	246
662.7	141
662.8	438
662.9	257
663	388
663.1	166
663.2	171
663.3	1
663.4	51
663.5	191
663.6	378
663.7	287
663.8	363
663.9	530
664	136
664.1	267
664.2	358
664.3	267
664.4	176
664.5	469
664.6	86
664.7	176
664.8	182
664.9	373
665	232
665.1	368
665.2	16
665.3	71
665.4	116
665.5	217
665.6	292
665.7	242
665.8	11
665.9	66
666	162
666.1	81
666.2	192
666.3	106
666.4	505
666.5	288
666.6	434
666.7	267
666.8	257
666.9	343
667	1
667.1	1
667.2	1
667.3	464
667.4	157
667.5	1
667.6	227
667.7	328
667.8	177
667.9	237
668	647
668.1	253
668.2	147
668.3	222
668.4	212
668.5	243
668.6	268
668.7	399
668.8	434
668.9	1
669	273
669.1	233
669.2	293
669.3	233
669.4	576
669.5	208
669.6	152
669.7	354
669.8	551
669.9	1
670	152

File: lasermedia/data/035-abs.txt
# Optical absorption spectrum of Program fragment delivered error ``Can't call method "sample_" on an undefined value at abs.template line 1.'':YLF (Ho:LiYF4)
# assuming unity concentration per meter.  This data was part of the NASA 
# Laser Spectra Database found on the web until December of 2005 which
# was created by Pat Cross working at NASA Langley Research Center, Internal
# Operations Group, Aerospace Electronics Systems Division, Remote Sensing.
#
# The spectra was collected by BMW on 27 April 1993 and was 
# annotated on 27 April 1993.  The sample name was "" was a 4.9200
# long piece of :.   
# The incident light was unpolarized.
#
# Spectra were recorded from 620 to 670nm
# every 0.1nm at room temperature.
#
# FILE NAME ON PC = BR255.SP NO_POINTS = 501. pts DATA_INTV = .000100 æm MIN_LAMBDA = .620000 æm MIN_DATA = .13420 MAX_LAMBDA = .670000 æm MAX_DATA = .91900 SCANSPEED = 15.000000 NM/MIN SLITWIDTH= .20000 NM RESP TIME = .5 sec SENSITIVITY = 5 DATE=93/04/27 OSU SAMPLE--CONC CORRECTED .44%.
#
##Wavelength (nm)	Absorbance (/meter) 
620	646
620.1	372
620.2	265
620.3	575
620.4	565
620.5	387
620.6	534
620.7	443
620.8	514
620.9	733
621	468
621.1	488
621.2	554
621.3	498
621.4	468
621.5	139
621.6	963
621.7	504
621.8	702
621.9	595
622	473
622.1	590
622.2	677
622.3	789
622.4	891
622.5	570
622.6	697
622.7	902
622.8	789
622.9	610
623	907
623.1	938
623.2	570
623.3	616
623.4	718
623.5	764
623.6	1030
623.7	804
623.8	840
623.9	534
624	984
624.1	743
624.2	438
624.3	1020
624.4	963
624.5	815
624.6	794
624.7	1112
624.8	943
624.9	1087
625	784
625.1	1051
625.2	845
625.3	958
625.4	1076
625.5	922
625.6	1030
625.7	1210
625.8	953
625.9	1355
626	1334
626.1	1324
626.2	1143
626.3	1159
626.4	1521
626.5	1205
626.6	1407
626.7	1474
626.8	1438
626.9	1907
627	1480
627.1	1174
627.2	1635
627.3	1542
627.4	1782
627.5	1839
627.6	1667
627.7	1886
627.8	1568
627.9	1247
628	1563
628.1	1298
628.2	1143
628.3	1583
628.4	1417
628.5	1589
628.6	1609
628.7	1474
628.8	1604
628.9	1480
629	1454
629.1	1672
629.2	1272
629.3	1610
629.4	1620
629.5	1500
629.6	1386
629.7	1272
629.8	1495
629.9	1355
630	1537
630.1	1620
630.2	1283
630.3	1500
630.4	1495
630.5	1636
630.6	1542
630.7	1610
630.8	1876
630.9	1438
631	1714
631.1	1604
631.2	1516
631.3	1965
631.4	1516
631.5	1630
631.6	1981
631.7	2191
631.8	1975
631.9	1960
632	2101
632.1	1792
632.2	2312
632.3	2355
632.4	1412
632.5	2038
632.6	2159
632.7	2233
632.8	2402
632.9	2260
633	2212
633.1	2434
633.2	2524
633.3	2418
633.4	2482
633.5	2657
633.6	2652
633.7	2919
633.8	3026
633.9	3182
634	3042
634.1	3026
634.2	3241
634.3	3026
634.4	3123
634.5	3382
634.6	3593
634.7	3675
634.8	3512
634.9	3866
635	3658
635.1	4156
635.2	4096
635.3	4239
635.4	4582
635.5	4698
635.6	4721
635.7	4989
635.8	5236
635.9	5490
636	5791
636.1	6025
636.2	6209
636.3	7202
636.4	7403
636.5	8206
636.6	8665
636.7	9608
636.8	10357
636.9	11490
637	13010
637.1	15214
637.2	17002
637.3	19848
637.4	22732
637.5	26428
637.6	31867
637.7	37861
637.8	45565
637.9	54375
638	64736
638.1	74144
638.2	83762
638.3	88873
638.4	86985
638.5	76849
638.6	63487
638.7	51314
638.8	40757
638.9	33055
639	27775
639.1	24084
639.2	22031
639.3	20603
639.4	20142
639.5	19995
639.6	20322
639.7	21427
639.8	22897
639.9	23730
640	24544
640.1	23063
640.2	20003
640.3	16210
640.4	12937
640.5	10628
640.6	8495
640.7	7438
640.8	6770
640.9	5620
641	5416
641.1	5056
641.2	4978
641.3	4843
641.4	4504
641.5	4255
641.6	4178
641.7	4085
641.8	4416
641.9	4057
642	4228
642.1	4749
642.2	4576
642.3	4777
642.4	4871
642.5	5129
642.6	5711
642.7	6117
642.8	6659
642.9	7132
643	7356
643.1	6951
643.2	7033
643.3	7250
643.4	8610
643.5	9658
643.6	9590
643.7	8592
643.8	6665
643.9	6060
644	4978
644.1	4438
644.2	4311
644.3	4687
644.4	4810
644.5	5062
644.6	6134
644.7	7150
644.8	7309
644.9	7415
645	6289
645.1	4994
645.2	4549
645.3	4477
645.4	4047
645.5	3811
645.6	3463
645.7	2984
645.8	2271
645.9	2387
646	2387
646.1	2249
646.2	2123
646.3	1876
646.4	2023
646.5	1845
646.6	2445
646.7	2186
646.8	1981
646.9	2435
647	2371
647.1	2828
647.2	2941
647.3	3768
647.4	4212
647.5	4300
647.6	4793
647.7	4543
647.8	4394
647.9	3708
648	3285
648.1	3344
648.2	2968
648.3	2984
648.4	3043
648.5	3204
648.6	3107
648.7	3323
648.8	3199
648.9	3333
649	3021
649.1	2451
649.2	2466
649.3	2525
649.4	2308
649.5	2313
649.6	2493
649.7	2839
649.8	2615
649.9	2567
650	2376
650.1	2668
650.2	2626
650.3	2504
650.4	2652
650.5	2647
650.6	2541
650.7	2652
650.8	2759
650.9	2968
651	3070
651.1	3334
651.2	3844
651.3	4416
651.4	4682
651.5	4749
651.6	5394
651.7	5298
651.8	4860
651.9	4610
652	4394
652.1	4438
652.2	4549
652.3	4289
652.4	4538
652.5	4771
652.6	4168
652.7	4305
652.8	3937
652.9	3556
653	3263
653.1	3064
653.2	2780
653.3	3070
653.4	2631
653.5	2514
653.6	2387
653.7	2339
653.8	2239
653.9	2451
654	2171
654.1	2097
654.2	2171
654.3	2387
654.4	2292
654.5	2562
654.6	2679
654.7	2382
654.8	2541
654.9	2525
655	2255
655.1	2435
655.2	1929
655.3	2002
655.4	2097
655.5	2255
655.6	2504
655.7	2589
655.8	2573
655.9	3296
656	3545
656.1	3752
656.2	4460
656.3	4643
656.4	4984
656.5	5434
656.6	6048
656.7	6782
656.8	6706
656.9	6829
657	7056
657.1	6823
657.2	6677
657.3	5740
657.4	5502
657.5	4810
657.6	4632
657.7	4317
657.8	4009
657.9	3790
658	3431
658.1	3280
658.2	3113
658.3	2914
658.4	2530
658.5	2377
658.6	2139
658.7	2382
658.8	2097
658.9	1903
659	1470
659.1	1372
659.2	1496
659.3	1201
659.4	969
659.5	739
659.6	1011
659.7	913
659.8	688
659.9	882
660	862
660.1	530
660.2	1016
660.3	581
660.4	760
660.5	530
660.6	479
660.7	668
660.8	872
660.9	479
661	617
661.1	959
661.2	683
661.3	800
661.4	115
661.5	474
661.6	703
661.7	688
661.8	622
661.9	607
662	637
662.1	637
662.2	749
662.3	388
662.4	617
662.5	571
662.6	601
662.7	226
662.8	469
662.9	566
663	540
663.1	607
663.2	439
663.3	75
663.4	530
663.5	449
663.6	398
663.7	439
663.8	561
663.9	408
664	617
664.1	479
664.2	495
664.3	383
664.4	221
664.5	525
664.6	171
664.7	419
664.8	693
664.9	709
665	688
665.1	586
665.2	211
665.3	297
665.4	226
665.5	368
665.6	520
665.7	327
665.8	343
665.9	241
666	287
666.1	1
666.2	322
666.3	292
666.4	505
666.5	312
666.6	505
666.7	419
666.8	267
666.9	348
667	130
667.1	368
667.2	226
667.3	429
667.4	403
667.5	505
667.6	607
667.7	627
667.8	282
667.9	642
668	571
668.1	515
668.2	571
668.3	419
668.4	520
668.5	287
668.6	373
668.7	556
668.8	591
668.9	307
669	120
669.1	176
669.2	75
669.3	607
669.4	770
669.5	419
669.6	485
669.7	525
669.8	556
669.9	591
670	327

File: lasermedia/data/036-abs.txt
# Optical absorption spectrum of Program fragment delivered error ``Can't call method "sample_" on an undefined value at abs.template line 1.'':YLF (Ho:LiYF4)
# assuming unity concentration per meter.  This data was part of the NASA 
# Laser Spectra Database found on the web until December of 2005 which
# was created by Pat Cross working at NASA Langley Research Center, Internal
# Operations Group, Aerospace Electronics Systems Division, Remote Sensing.
#
# The spectra was collected by BMW on 23 August 1993 and was 
# annotated on  8 September 1993.  The sample name was "" was a 4.6500
# long piece of :.   
# The incident light was unpolarized.
#
# Spectra were recorded from 865 to 935nm
# every 0.2nm at room temperature.
#
# FILE NAME ON PC = BR263.SP NO_POINTS = 351. pts DATA_INTV = .000200 æm MIN_LAMBDA = .865000 æm MIN_DATA = .21080 MAX_LAMBDA = .935000 æm MAX_DATA = .89980 SCANSPEED = 15.000000 NM/MIN SLITWIDTH= .00000 PM RESP TIME = .5 sec SENSITIVITY = 5 DATE=93/08/23 20:21:11 93/08/23 BR263.
#
##Wavelength (nm)	Absorbance (/meter) 
865	71
865.2	75
865.4	72
865.6	62
865.8	68
866	72
866.2	69
866.4	67
866.6	74
866.8	79
867	76
867.2	67
867.4	87
867.6	79
867.8	75
868	76
868.2	78
868.4	75
868.6	75
868.8	85
869	70
869.2	64
869.4	80
869.6	89
869.8	81
870	73
870.2	72
870.4	82
870.6	82
870.8	69
871	76
871.2	67
871.4	77
871.6	77
871.8	90
872	81
872.2	75
872.4	74
872.6	94
872.8	82
873	81
873.2	71
873.4	80
873.6	82
873.8	71
874	76
874.2	90
874.4	88
874.6	92
874.8	88
875	79
875.2	86
875.4	85
875.6	81
875.8	83
876	85
876.2	76
876.4	89
876.6	85
876.8	85
877	81
877.2	96
877.4	105
877.6	87
877.8	88
878	83
878.2	90
878.4	97
878.6	85
878.8	93
879	94
879.2	92
879.4	93
879.6	99
879.8	111
880	90
880.2	117
880.4	104
880.6	116
880.8	99
881	117
881.2	127
881.4	111
881.6	118
881.8	115
882	120
882.2	137
882.4	128
882.6	136
882.8	149
883	150
883.2	168
883.4	189
883.6	177
883.8	225
884	239
884.2	299
884.4	334
884.6	382
884.8	416
885	410
885.2	397
885.4	345
885.6	329
885.8	318
886	339
886.2	342
886.4	411
886.6	482
886.8	592
887	763
887.2	1046
887.4	1283
887.6	1407
887.8	1327
888	1137
888.2	904
888.4	796
888.6	763
888.8	740
889	751
889.2	763
889.4	846
889.6	988
889.8	1205
890	1458
890.2	1645
890.4	1763
890.6	1811
890.8	1922
891	2083
891.2	2354
891.4	2600
891.6	2600
891.8	2233
892	1761
892.2	1312
892.4	975
892.6	746
892.8	570
893	529
893.2	425
893.4	383
893.6	360
893.8	318
894	285
894.2	292
894.4	289
894.6	312
894.8	347
895	349
895.2	357
895.4	351
895.6	384
895.8	481
896	495
896.2	562
896.4	511
896.6	461
896.8	401
897	309
897.2	261
897.4	242
897.6	213
897.8	183
898	167
898.2	147
898.4	153
898.6	163
898.8	142
899	141
899.2	156
899.4	136
899.6	133
899.8	126
900	143
900.2	150
900.4	138
900.6	141
900.8	141
901	143
901.2	122
901.4	147
901.6	147
901.8	127
902	127
902.2	134
902.4	133
902.6	146
902.8	129
903	127
903.2	136
903.4	142
903.6	139
903.8	142
904	119
904.2	115
904.4	115
904.6	108
904.8	147
905	145
905.2	126
905.4	144
905.6	186
905.8	158
906	177
906.2	178
906.4	215
906.6	241
906.8	237
907	242
907.2	248
907.4	251
907.6	272
907.8	263
908	255
908.2	275
908.4	274
908.6	347
908.8	370
909	371
909.2	415
909.4	467
909.6	518
909.8	529
910	540
910.2	522
910.4	481
910.6	455
910.8	400
911	371
911.2	373
911.4	366
911.6	394
911.8	386
912	403
912.2	454
912.4	551
912.6	672
912.8	813
913	1015
913.2	1149
913.4	1325
913.6	1347
913.8	1423
914	1409
914.2	1341
914.4	1270
914.6	1168
914.8	1082
915	970
915.2	920
915.4	816
915.6	814
915.8	804
916	801
916.2	818
916.4	832
916.6	760
916.8	685
917	666
917.2	588
917.4	541
917.6	452
917.8	396
918	364
918.2	323
918.4	257
918.6	218
918.8	182
919	208
919.2	199
919.4	194
919.6	149
919.8	115
920	138
920.2	124
920.4	124
920.6	113
920.8	120
921	79
921.2	113
921.4	75
921.6	101
921.8	77
922	106
922.2	104
922.4	75
922.6	99
922.8	57
923	69
923.2	44
923.4	80
923.6	72
923.8	69
924	33
924.2	87
924.4	84
924.6	99
924.8	72
925	101
925.2	87
925.4	76
925.6	62
925.8	67
926	47
926.2	17
926.4	44
926.6	70
926.8	107
927	52
927.2	77
927.4	42
927.6	52
927.8	22
928	70
928.2	49
928.4	46
928.6	92
928.8	18
929	15
929.2	83
929.4	43
929.6	73
929.8	58
930	49
930.2	63
930.4	17
930.6	23
930.8	50
931	63
931.2	17
931.4	52
931.6	58
931.8	26
932	28
932.2	66
932.4	51
932.6	65
932.8	79
933	25
933.2	46
933.4	23
933.6	29
933.8	77
934	64
934.2	37
934.4	64
934.6	56
934.8	59
935	1

File: lasermedia/data/037-abs.txt
# Optical absorption spectrum of Program fragment delivered error ``Can't call method "sample_" on an undefined value at abs.template line 1.'':YLF (Ho:LiYF4)
# assuming unity concentration per meter.  This data was part of the NASA 
# Laser Spectra Database found on the web until December of 2005 which
# was created by Pat Cross working at NASA Langley Research Center, Internal
# Operations Group, Aerospace Electronics Systems Division, Remote Sensing.
#
# The spectra was collected by BMW on 27 April 1993 and was 
# annotated on 27 April 1993.  The sample name was "" was a 4.9200
# long piece of :.   
# The incident light was unpolarized.
#
# Spectra were recorded from 1125 to 1225nm
# every 0.2nm at room temperature.
#
# FILE NAME ON PC = BR253.SP NO_POINTS = 501. pts DATA_INTV = .000200 æm MIN_LAMBDA = 1.125000 æm MIN_DATA = .76880 MAX_LAMBDA = 1.225000 æm MAX_DATA = .94250 SCANSPEED = 15.000000 NM/MIN SLITWIDTH= .00000 æm RESP TIME = .5 sec SENSITIVITY = 5 DATE=93/04/27 OSU SAMPLE--CONC CORRECTED .44%.
#
##Wavelength (nm)	Absorbance (/meter) 
1125	272
1125.2	94
1125.4	39
1125.6	446
1125.8	153
1126	192
1126.2	331
1126.4	396
1126.6	341
1126.8	163
1127	133
1127.2	431
1127.4	287
1127.6	292
1127.8	490
1128	217
1128.2	356
1128.4	431
1128.6	84
1128.8	138
1129	391
1129.2	237
1129.4	242
1129.6	193
1129.8	79
1130	351
1130.2	30
1130.4	15
1130.6	84
1130.8	1
1131	148
1131.2	15
1131.4	1
1131.6	94
1131.8	163
1132	1
1132.2	217
1132.4	84
1132.6	109
1132.8	193
1133	277
1133.2	406
1133.4	461
1133.6	396
1133.8	262
1134	486
1134.2	361
1134.4	826
1134.6	560
1134.8	501
1135	780
1135.2	780
1135.4	660
1135.6	891
1135.8	605
1136	665
1136.2	936
1136.4	765
1136.6	826
1136.8	760
1137	496
1137.2	806
1137.4	705
1137.6	670
1137.8	881
1138	725
1138.2	411
1138.4	1027
1138.6	1082
1138.8	1163
1139	1249
1139.2	1188
1139.4	1564
1139.6	2128
1139.8	2195
1140	2637
1140.2	2507
1140.4	2637
1140.6	2872
1140.8	2815
1141	2335
1141.2	2041
1141.4	1958
1141.6	1498
1141.8	1687
1142	1523
1142.2	1671
1142.4	1345
1142.6	1285
1142.8	1488
1143	1523
1143.2	1376
1143.4	1758
1143.6	1605
1143.8	1641
1144	2103
1144.2	2092
1144.4	2247
1144.6	2403
1144.8	2757
1145	3151
1145.2	3591
1145.4	3746
1145.6	4219
1145.8	4019
1146	3501
1146.2	3719
1146.4	3310
1146.6	3004
1146.8	2647
1147	2082
1147.2	1810
1147.4	2221
1147.6	1758
1147.8	2041
1148	2113
1148.2	1876
1148.4	2165
1148.6	2533
1148.8	2752
1149	2951
1149.2	2862
1149.4	2852
1149.6	3099
1149.8	2873
1150	2878
1150.2	2642
1150.4	2118
1150.6	2201
1150.8	2304
1151	2227
1151.2	2538
1151.4	2315
1151.6	2279
1151.8	2747
1152	2804
1152.2	3130
1152.4	3725
1152.6	3703
1152.8	4106
1153	4615
1153.2	4316
1153.4	4305
1153.6	3891
1153.8	3305
1154	3278
1154.2	2909
1154.4	2831
1154.6	2820
1154.8	2294
1155	2491
1155.2	2978
1155.4	2873
1155.6	3560
1155.8	4235
1156	4948
1156.2	6465
1156.4	7887
1156.6	8440
1156.8	9155
1157	8540
1157.2	7659
1157.4	7346
1157.6	6488
1157.8	6075
1158	6087
1158.2	5583
1158.4	5411
1158.6	5684
1158.8	5467
1159	5489
1159.2	5456
1159.4	5339
1159.6	5561
1159.8	5124
1160	4463
1160.2	4004
1160.4	3300
1160.6	2570
1160.8	2502
1161	1969
1161.2	1856
1161.4	1815
1161.6	1169
1161.8	1295
1162	1346
1162.2	1108
1162.4	1270
1162.6	836
1162.8	646
1163	947
1163.2	912
1163.4	486
1163.6	751
1163.8	506
1164	307
1164.2	571
1164.4	278
1164.6	631
1164.8	601
1165	45
1165.2	337
1165.4	427
1165.6	387
1165.8	422
1166	114
1166.2	31
1166.4	641
1166.6	308
1166.8	576
1167	636
1167.2	233
1167.4	288
1167.6	546
1167.8	651
1168	776
1168.2	776
1168.4	347
1168.6	706
1168.8	816
1169	561
1169.2	671
1169.4	606
1169.6	342
1169.8	987
1170	751
1170.2	666
1170.4	786
1170.6	283
1170.8	701
1171	786
1171.2	377
1171.4	847
1171.6	661
1171.8	442
1172	576
1172.2	646
1172.4	611
1172.6	852
1172.8	522
1173	387
1173.2	776
1173.4	676
1173.6	756
1173.8	581
1174	392
1174.2	792
1174.4	691
1174.6	562
1174.8	917
1175	686
1175.2	591
1175.4	942
1175.6	676
1175.8	691
1176	872
1176.2	596
1176.4	747
1176.6	1063
1176.8	877
1177	1073
1177.2	872
1177.4	532
1177.6	1149
1177.8	1210
1178	952
1178.2	1194
1178.4	852
1178.6	1038
1178.8	1341
1179	967
1179.2	1235
1179.4	1028
1179.6	1109
1179.8	1494
1180	1580
1180.2	1397
1180.4	1800
1180.6	1606
1180.8	1530
1181	1657
1181.2	1489
1181.4	1347
1181.6	1514
1181.8	1235
1182	1321
1182.2	1713
1182.4	1245
1182.6	1377
1182.8	1159
1183	1255
1183.2	1489
1183.4	1377
1183.6	1271
1183.8	1570
1184	1089
1184.2	1094
1184.4	1586
1184.6	1084
1184.8	1413
1185	1210
1185.2	917
1185.4	1255
1185.6	1210
1185.8	943
1186	948
1186.2	772
1186.4	747
1186.6	1144
1186.8	988
1187	1149
1187.2	1169
1187.4	837
1187.6	1003
1187.8	1321
1188	1089
1188.2	1469
1188.4	1550
1188.6	1387
1188.8	1934
1189	2057
1189.2	2207
1189.4	2394
1189.6	2472
1189.8	2800
1190	3285
1190.2	3401
1190.4	3865
1190.6	4096
1190.8	4812
1191	4698
1191.2	5092
1191.4	5357
1191.6	4938
1191.8	5114
1192	5318
1192.2	5186
1192.4	5696
1192.6	5379
1192.8	5335
1193	5646
1193.2	5302
1193.4	4900
1193.6	5048
1193.8	4118
1194	3817
1194.2	3903
1194.4	3476
1194.6	3726
1194.8	3822
1195	3523
1195.2	4107
1195.4	3919
1195.6	3956
1195.8	4361
1196	4534
1196.2	4649
1196.4	5103
1196.6	4993
1196.8	5098
1197	5191
1197.2	4415
1197.4	4236
1197.6	4166
1197.8	3301
1198	2947
1198.2	2461
1198.4	2032
1198.6	2120
1198.8	1627
1199	1474
1199.2	1525
1199.4	1059
1199.6	722
1199.8	1180
1200	832
1200.2	913
1200.4	787
1200.6	617
1200.8	627
1201	817
1201.2	557
1201.4	702
1201.6	522
1201.8	304
1202	602
1202.2	448
1202.4	453
1202.6	682
1202.8	294
1203	343
1203.2	453
1203.4	567
1203.6	572
1203.8	413
1204	12
1204.2	348
1204.4	343
1204.6	363
1204.8	473
1205	81
1205.2	210
1205.4	423
1205.6	46
1205.8	121
1206	294
1206.2	1
1206.4	150
1206.6	274
1206.8	249
1207	368
1207.2	116
1207.4	1
1207.6	244
1207.8	71
1208	254
1208.2	155
1208.4	1
1208.6	22
1208.8	398
1209	32
1209.2	274
1209.4	428
1209.6	12
1209.8	324
1210	324
1210.2	234
1210.4	573
1210.6	349
1210.8	165
1211	478
1211.2	344
1211.4	697
1211.6	533
1211.8	314
1212	468
1212.2	652
1212.4	508
1212.6	618
1212.8	418
1213	319
1213.2	672
1213.4	508
1213.6	344
1213.8	428
1214	299
1214.2	478
1214.4	458
1214.6	344
1214.8	274
1215	289
1215.2	1
1215.4	180
1215.6	249
1215.8	126
1216	141
1216.2	1
1216.4	1
1216.6	101
1216.8	1
1217	1
1217.2	62
1217.4	1
1217.6	2
1217.8	1
1218	1
1218.2	7
1218.4	1
1218.6	1
1218.8	47
1219	12
1219.2	42
1219.4	250
1219.6	1
1219.8	1
1220	364
1220.2	27
1220.4	264
1220.6	264
1220.8	121
1221	349
1221.2	339
1221.4	96
1221.6	399
1221.8	156
1222	180
1222.2	314
1222.4	161
1222.6	185
1222.8	583
1223	1
1223.2	240
1223.4	369
1223.6	225
1223.8	369
1224	205
1224.2	1
1224.4	349
1224.6	126
1224.8	195
1225	87
