Repository: scottprahl/lasermedia

File: lasermedia/data/038-abs.txt
# Optical absorption spectrum of Program fragment delivered error ``Can't call method "sample_" on an undefined value at abs.template line 1.'':YLF (Ho:LiYF4)
# assuming unity concentration per meter.  This data was part of the NASA 
# Laser Spectra Database found on the web until December of 2005 which
# was created by Pat Cross working at NASA Langley Research Center, Internal
# Operations Group, Aerospace Electronics Systems Division, Remote Sensing.
#
# The spectra was collected by BMW on 27 April 1993 and was 
# annotated on 27 April 1993.  The sample name was "" was a 4.9200
# long piece of :.   
# The incident light was unpolarized.
#
# Spectra were recorded from 1125 to 1225nm
# every 0.2nm at room temperature.
#
# FILE NAME ON PC = BR254.SP NO_POINTS = 501. pts DATA_INTV = .000200 æm MIN_LAMBDA = 1.125000 æm MIN_DATA = .81920 MAX_LAMBDA = 1.225000 æm MAX_DATA = .94260 SCANSPEED = 15.000000 NM/MIN SLITWIDTH= .00000 æm RESP TIME = .5 sec SENSITIVITY = 5 DATE=93/04/27 OSU SAMPLE--CONC CORRECTED .44%.
#
##Wavelength (nm)	Absorbance (/meter) 
1125	193
1125.2	99
1125.4	69
1125.6	391
1125.8	143
1126	148
1126.2	460
1126.4	163
1126.6	292
1126.8	133
1127	138
1127.2	351
1127.4	391
1127.6	163
1127.8	287
1128	188
1128.2	183
1128.4	565
1128.6	203
1128.8	45
1129	500
1129.2	1
1129.4	173
1129.6	183
1129.8	183
1130	376
1130.2	381
1130.4	60
1130.6	183
1130.8	183
1131	188
1131.2	342
1131.4	1
1131.6	1
1131.8	307
1132	50
1132.2	282
1132.4	159
1132.6	50
1132.8	347
1133	511
1133.2	401
1133.4	550
1133.6	426
1133.8	164
1134	367
1134.2	526
1134.4	615
1134.6	785
1134.8	223
1135	352
1135.2	755
1135.4	590
1135.6	910
1135.8	690
1136	466
1136.2	775
1136.4	755
1136.6	805
1136.8	941
1137	695
1137.2	690
1137.4	860
1137.6	1112
1137.8	1082
1138	1370
1138.2	1056
1138.4	1354
1138.6	1466
1138.8	1329
1139	1654
1139.2	1552
1139.4	1405
1139.6	1828
1139.8	1884
1140	2023
1140.2	2327
1140.4	2618
1140.6	2754
1140.8	3432
1141	3896
1141.2	4180
1141.4	4364
1141.6	4277
1141.8	4089
1142	3987
1142.2	3955
1142.4	3544
1142.6	3210
1142.8	2895
1143	2749
1143.2	2660
1143.4	2749
1143.6	2488
1143.8	2044
1144	1916
1144.2	1639
1144.4	1553
1144.6	1319
1144.8	1183
1145	901
1145.2	1027
1145.4	1132
1145.6	1289
1145.8	1112
1146	956
1146.2	941
1146.4	1102
1146.6	1168
1146.8	1213
1147	1158
1147.2	1289
1147.4	1462
1147.6	1325
1147.8	1665
1148	1650
1148.2	1446
1148.4	1416
1148.6	1518
1148.8	1778
1149	1962
1149.2	2008
1149.4	2106
1149.6	2375
1149.8	2985
1150	3725
1150.2	4235
1150.4	4435
1150.6	5035
1150.8	5326
1151	5614
1151.2	5737
1151.4	5343
1151.6	5084
1151.8	5354
1152	5431
1152.2	6117
1152.4	6297
1152.6	6235
1152.8	5893
1153	5326
1153.2	4630
1153.4	4500
1153.6	3832
1153.8	3301
1154	3143
1154.2	2807
1154.4	3074
1154.6	3180
1154.8	2802
1155	2749
1155.2	2385
1155.4	2282
1155.6	2479
1155.8	2313
1156	2040
1156.2	2024
1156.4	1922
1156.6	1881
1156.8	2158
1157	1483
1157.2	1442
1157.4	1406
1157.6	1048
1157.8	1315
1158	1539
1158.2	1478
1158.4	1396
1158.6	1753
1158.8	1876
1159	2225
1159.2	2547
1159.4	2599
1159.6	2896
1159.8	2495
1160	2526
1160.2	2672
1160.4	2267
1160.6	2066
1160.8	1963
1161	1544
1161.2	1860
1161.4	1994
1161.6	1753
1161.8	1529
1162	1230
1162.2	1008
1162.4	1386
1162.6	1048
1162.8	802
1163	968
1163.2	752
1163.4	672
1163.6	922
1163.8	867
1164	697
1164.2	782
1164.4	374
1164.6	568
1164.8	812
1165	463
1165.2	364
1165.4	374
1165.6	329
1165.8	578
1166	389
1166.2	131
1166.4	538
1166.6	1
1166.8	428
1167	717
1167.2	349
1167.4	503
1167.6	543
1167.8	245
1168	568
1168.2	742
1168.4	404
1168.6	558
1168.8	453
1169	310
1169.2	643
1169.4	733
1169.6	493
1169.8	723
1170	349
1170.2	513
1170.4	768
1170.6	379
1170.8	593
1171	648
1171.2	290
1171.4	673
1171.6	598
1171.8	473
1172	538
1172.2	389
1172.4	459
1172.6	643
1172.8	548
1173	493
1173.2	543
1173.4	97
1173.6	558
1173.8	668
1174	389
1174.2	653
1174.4	449
1174.6	300
1174.8	518
1175	499
1175.2	340
1175.4	598
1175.6	489
1175.8	275
1176	713
1176.2	464
1176.4	593
1176.6	524
1176.8	399
1177	424
1177.2	663
1177.4	494
1177.6	693
1177.8	618
1178	554
1178.2	539
1178.4	514
1178.6	598
1178.8	663
1179	246
1179.2	549
1179.4	544
1179.6	529
1179.8	773
1180	628
1180.2	236
1180.4	643
1180.6	848
1180.8	713
1181	529
1181.2	803
1181.4	693
1181.6	728
1181.8	1125
1182	768
1182.2	969
1182.4	793
1182.6	819
1182.8	909
1183	954
1183.2	964
1183.4	959
1183.6	789
1183.8	1024
1184	859
1184.2	989
1184.4	829
1184.6	704
1184.8	644
1185	869
1185.2	789
1185.4	724
1185.6	724
1185.8	729
1186	579
1186.2	599
1186.4	729
1186.6	400
1186.8	719
1187	869
1187.2	744
1187.4	839
1187.6	994
1187.8	1161
1188	1020
1188.2	1252
1188.4	1378
1188.6	1612
1188.8	1770
1189	1796
1189.2	2150
1189.4	2063
1189.6	2032
1189.8	2289
1190	2352
1190.2	2481
1190.4	2476
1190.6	2564
1190.8	2930
1191	3024
1191.2	3156
1191.4	3172
1191.6	3357
1191.8	3563
1192	3547
1192.2	3558
1192.4	3996
1192.6	3505
1192.8	3320
1193	3372
1193.2	3277
1193.4	3051
1193.6	2983
1193.8	2497
1194	2398
1194.2	2492
1194.4	2476
1194.6	2388
1194.8	2295
1195	2316
1195.2	2658
1195.4	2393
1195.6	2120
1195.8	2476
1196	1924
1196.2	1955
1196.4	2207
1196.6	1965
1196.8	1940
1197	2202
1197.2	1618
1197.4	1883
1197.6	2171
1197.8	1945
1198	1750
1198.2	1832
1198.4	1516
1198.6	1699
1198.8	1582
1199	1192
1199.2	1374
1199.4	960
1199.6	965
1199.8	1025
1200	1051
1200.2	870
1200.4	990
1200.6	805
1200.8	755
1201	955
1201.2	815
1201.4	830
1201.6	560
1201.8	451
1202	850
1202.2	715
1202.4	625
1202.6	710
1202.8	426
1203	366
1203.2	441
1203.4	481
1203.6	396
1203.8	570
1204	149
1204.2	238
1204.4	625
1204.6	401
1204.8	466
1205	248
1205.2	1
1205.4	263
1205.6	248
1205.8	263
1206	352
1206.2	6
1206.4	65
1206.6	362
1206.8	466
1207	282
1207.2	70
1207.4	1
1207.6	223
1207.8	297
1208	228
1208.2	248
1208.4	70
1208.6	16
1208.8	451
1209	436
1209.2	283
1209.4	377
1209.6	134
1209.8	243
1210	621
1210.2	357
1210.4	581
1210.6	446
1210.8	194
1211	536
1211.2	362
1211.4	506
1211.6	536
1211.8	417
1212	56
1212.2	546
1212.4	446
1212.6	422
1212.8	447
1213	130
1213.2	293
1213.4	387
1213.6	342
1213.8	323
1214	194
1214.2	21
1214.4	238
1214.6	219
1214.8	169
1215	333
1215.2	100
1215.4	1
1215.6	392
1215.8	258
1216	357
1216.2	31
1216.4	1
1216.6	90
1216.8	115
1217	209
1217.2	417
1217.4	140
1217.6	1
1217.8	86
1218	224
1218.2	1
1218.4	174
1218.6	179
1218.8	1
1219	120
1219.2	199
1219.4	264
1219.6	189
1219.8	1
1220	318
1220.2	130
1220.4	303
1220.6	353
1220.8	160
1221	199
1221.2	437
1221.4	323
1221.6	180
1221.8	343
1222	175
1222.2	284
1222.4	224
1222.6	284
1222.8	348
1223	61
1223.2	116
1223.4	353
1223.6	323
1223.8	343
1224	214
1224.2	81
1224.4	185
1224.6	328
1224.8	368
1225	1

File: lasermedia/data/039-abs.txt
# Optical absorption spectrum of Program fragment delivered error ``Can't call method "sample_" on an undefined value at abs.template line 1.'':YLF (Ho:LiYF4)
# assuming unity concentration per meter.  This data was part of the NASA 
# Laser Spectra Database found on the web until December of 2005 which
# was created by Pat Cross working at NASA Langley Research Center, Internal
# Operations Group, Aerospace Electronics Systems Division, Remote Sensing.
#
# The spectra was collected by unk on 26 February 1993 and was 
# annotated on 26 February 1993.  The sample name was "" was a 4.9200
# long piece of :.   
# The incident light was unpolarized.
#
# Spectra were recorded from 1850 to 2100nm
# every 0.2nm at room temperature.
#
# FILE NAME ON PC = BR251.SP NO_POINTS = 1251. pts DATA_INTV = .000200 æm MIN_LAMBDA = 1.850000 æm MIN_DATA = .76470 MAX_LAMBDA = 2.100000 æm MAX_DATA = .91730 SCANSPEED = 15.000000 NM/MIN SLITWIDTH= .00000 æm RESP TIME = .5 sec SENSITIVITY = 5 DATE=93/02/26 15:28:42 93/02/26 BR251.
#
##Wavelength (nm)	Absorbance (/meter) 
1850	1
1850.2	1
1850.4	1
1850.6	1
1850.8	28
1851	104
1851.2	1
1851.4	3
1851.6	78
1851.8	1
1852	1
1852.2	68
1852.4	1
1852.6	1
1852.8	1
1853	1
1853.2	1
1853.4	1
1853.6	1
1853.8	1
1854	1
1854.2	1
1854.4	1
1854.6	1
1854.8	1
1855	1
1855.2	1
1855.4	14
1855.6	4
1855.8	136
1856	80
1856.2	1
1856.4	64
1856.6	79
1856.8	1
1857	1
1857.2	1
1857.4	1
1857.6	1
1857.8	1
1858	37
1858.2	58
1858.4	1
1858.6	57
1858.8	93
1859	72
1859.2	1
1859.4	1
1859.6	1
1859.8	1
1860	1
1860.2	1
1860.4	51
1860.6	1
1860.8	182
1861	243
1861.2	274
1861.4	233
1861.6	166
1861.8	1
1862	14
1862.2	1
1862.4	1
1862.6	1
1862.8	1
1863	109
1863.2	53
1863.4	68
1863.6	200
1863.8	7
1864	134
1864.2	174
1864.4	78
1864.6	37
1864.8	52
1865	42
1865.2	133
1865.4	112
1865.6	127
1865.8	117
1866	249
1866.2	208
1866.4	254
1866.6	40
1866.8	106
1867	1
1867.2	1
1867.4	90
1867.6	24
1867.8	75
1868	80
1868.2	1
1868.4	23
1868.6	155
1868.8	74
1869	150
1869.2	23
1869.4	68
1869.6	73
1869.8	2
1870	73
1870.2	1
1870.4	32
1870.6	57
1870.8	82
1871	1
1871.2	62
1871.4	1
1871.6	16
1871.8	61
1872	1
1872.2	259
1872.4	1
1872.6	142
1872.8	1
1873	172
1873.2	126
1873.4	136
1873.6	100
1873.8	1
1874	90
1874.2	90
1874.4	79
1874.6	54
1874.8	114
1875	308
1875.2	211
1875.4	134
1875.6	1
1875.8	1
1876	27
1876.2	1
1876.4	1
1876.6	1
1876.8	1
1877	72
1877.2	189
1877.4	133
1877.6	46
1877.8	229
1878	229
1878.2	1
1878.4	127
1878.6	86
1878.8	116
1879	75
1879.2	85
1879.4	80
1879.6	202
1879.8	207
1880	304
1880.2	161
1880.4	227
1880.6	196
1880.8	33
1881	38
1881.2	1
1881.4	1
1881.6	93
1881.8	58
1882	225
1882.2	215
1882.4	184
1882.6	317
1882.8	230
1883	250
1883.2	57
1883.4	112
1883.6	204
1883.8	132
1884	249
1884.2	157
1884.4	274
1884.6	218
1884.8	361
1885	447
1885.2	289
1885.4	381
1885.6	289
1885.8	263
1886	441
1886.2	283
1886.4	364
1886.6	267
1886.8	288
1887	441
1887.2	440
1887.4	533
1887.6	584
1887.8	522
1888	553
1888.2	619
1888.4	604
1888.6	830
1888.8	747
1889	783
1889.2	881
1889.4	809
1889.6	881
1889.8	896
1890	849
1890.2	1046
1890.4	1212
1890.6	1009
1890.8	1180
1891	1118
1891.2	1352
1891.4	1399
1891.6	1467
1891.8	1508
1892	1629
1892.2	1608
1892.4	2051
1892.6	1923
1892.8	2071
1893	2119
1893.2	1928
1893.4	2018
1893.6	2214
1893.8	2166
1894	2118
1894.2	2267
1894.4	2198
1894.6	2213
1894.8	2133
1895	1921
1895.2	1921
1895.4	1736
1895.6	1868
1895.8	1884
1896	1773
1896.2	1862
1896.4	1772
1896.6	1709
1896.8	1936
1897	1793
1897.2	1856
1897.4	1845
1897.6	1787
1897.8	1871
1898	2163
1898.2	2141
1898.4	2322
1898.6	2221
1898.8	2220
1899	2519
1899.2	2348
1899.4	2476
1899.6	2316
1899.8	2188
1900	2337
1900.2	2150
1900.4	1954
1900.6	1917
1900.8	1658
1901	1658
1901.2	1842
1901.4	1621
1901.6	1542
1901.8	1621
1902	1374
1902.2	1337
1902.4	1322
1902.6	1186
1902.8	1300
1903	1274
1903.2	1342
1903.4	1326
1903.6	1206
1903.8	1268
1904	1399
1904.2	1440
1904.4	1597
1904.6	1545
1904.8	1445
1905	1544
1905.2	1492
1905.4	1823
1905.6	1955
1905.8	1907
1906	2135
1906.2	2087
1906.4	2241
1906.6	2347
1906.8	2299
1907	2379
1907.2	2496
1907.4	2394
1907.6	2506
1907.8	2501
1908	2399
1908.2	2330
1908.4	2474
1908.6	2436
1908.8	2484
1909	2645
1909.2	2457
1909.4	2521
1909.6	2574
1909.8	2446
1910	2478
1910.2	2585
1910.4	2617
1910.6	2488
1910.8	2472
1911	2627
1911.2	2627
1911.4	2745
1911.6	2777
1911.8	2793
1912	2976
1912.2	2992
1912.4	3090
1912.6	3214
1912.8	3361
1913	3531
1913.2	3805
1913.4	3876
1913.6	4297
1913.8	4336
1914	4560
1914.2	4694
1914.4	4795
1914.6	4947
1914.8	5145
1915	5326
1915.2	5549
1915.4	5818
1915.6	5904
1915.8	5922
1916	6066
1916.2	6089
1916.4	6037
1916.6	5967
1916.8	5978
1917	5782
1917.2	5564
1917.4	5347
1917.6	5467
1917.8	5188
1918	5216
1918.2	4899
1918.4	4629
1918.6	4617
1918.8	4226
1919	4098
1919.2	4004
1919.4	3679
1919.6	3717
1919.8	3547
1920	3601
1920.2	3448
1920.4	3431
1920.6	3409
1920.8	3540
1921	3360
1921.2	3327
1921.4	3387
1921.6	3305
1921.8	3174
1922	3163
1922.2	3185
1922.4	3228
1922.6	3195
1922.8	3233
1923	3325
1923.2	3205
1923.4	3347
1923.6	2966
1923.8	2842
1924	2853
1924.2	2702
1924.4	2626
1924.6	2465
1924.8	2188
1925	2347
1925.2	2481
1925.4	2400
1925.6	2438
1925.8	2405
1926	2416
1926.2	2453
1926.4	2469
1926.6	2341
1926.8	2522
1927	2511
1927.2	2559
1927.4	2801
1927.6	2850
1927.8	3001
1928	3028
1928.2	3250
1928.4	3414
1928.6	3468
1928.8	3742
1929	3681
1929.2	3572
1929.4	3692
1929.6	3774
1929.8	3824
1930	3967
1930.2	3846
1930.4	4189
1930.6	4339
1930.8	4294
1931	4305
1931.2	4545
1931.4	4394
1931.6	4556
1931.8	4505
1932	4634
1932.2	4667
1932.4	4527
1932.6	4639
1932.8	4790
1933	4751
1933.2	4903
1933.4	4858
1933.6	4683
1933.8	4767
1934	4716
1934.2	4464
1934.4	4581
1934.6	4525
1934.8	4631
1935	4542
1935.2	4446
1935.4	4346
1935.6	4340
1935.8	4290
1936	4345
1936.2	4306
1936.4	4401
1936.6	4417
1936.8	4546
1937	4518
1937.2	4613
1937.4	4624
1937.6	4809
1937.8	4674
1938	4550
1938.2	4876
1938.4	4707
1938.6	4673
1938.8	4645
1939	4684
1939.2	4785
1939.4	5028
1939.6	5039
1939.8	5118
1940	5089
1940.2	4886
1940.4	4936
1940.6	5066
1940.8	4908
1941	5009
1941.2	4930
1941.4	5128
1941.6	5105
1941.8	5093
1942	5156
1942.2	5224
1942.4	5508
1942.6	5503
1942.8	5668
1943	5565
1943.2	5674
1943.4	5766
1943.6	5956
1943.8	6175
1944	6466
1944.2	6595
1944.4	6870
1944.6	7142
1944.8	7481
1945	7636
1945.2	7738
1945.4	7870
1945.6	7918
1945.8	8044
1946	7953
1946.2	8001
1946.4	7965
1946.6	7766
1946.8	7886
1947	7730
1947.2	7592
1947.4	7472
1947.6	7045
1947.8	7068
1948	7169
1948.2	6808
1948.4	6503
1948.6	6491
1948.8	6310
1949	6310
1949.2	6142
1949.4	5928
1949.6	5991
1949.8	5720
1950	5536
1950.2	5485
1950.4	5165
1950.6	5080
1950.8	4865
1951	4383
1951.2	4573
1951.4	4221
1951.6	4082
1951.8	4010
1952	3971
1952.2	3865
1952.4	3932
1952.6	3766
1952.8	3755
1953	3656
1953.2	3633
1953.4	3545
1953.6	3447
1953.8	3359
1954	3392
1954.2	3195
1954.4	3233
1954.6	3315
1954.8	3271
1955	3211
1955.2	2983
1955.4	3021
1955.6	2955
1955.8	2858
1956	2691
1956.2	2804
1956.4	2685
1956.6	2733
1956.8	2841
1957	2711
1957.2	2738
1957.4	2668
1957.6	2625
1957.8	2791
1958	2824
1958.2	2796
1958.4	2753
1958.6	2758
1958.8	2877
1959	3012
1959.2	3017
1959.4	3061
1959.6	3115
1959.8	2990
1960	2946
1960.2	2984
1960.4	3185
1960.6	3054
1960.8	3081
1961	3141
1961.2	3162
1961.4	3282
1961.6	3271
1961.8	3216
1962	3205
1962.2	3265
1962.4	3156
1962.6	3177
1962.8	3264
1963	3242
1963.2	3449
1963.4	3515
1963.6	3723
1963.8	3845
1964	3850
1964.2	3888
1964.4	4054
1964.6	3844
1964.8	4010
1965	3965
1965.2	4009
1965.4	3987
1965.6	3815
1965.8	3942
1966	3892
1966.2	3809
1966.4	3732
1966.6	3649
1966.8	3435
1967	3468
1967.2	3146
1967.4	3010
1967.6	2999
1967.8	2783
1968	2750
1968.2	2659
1968.4	2385
1968.6	2433
1968.8	2519
1969	2443
1969.2	2465
1969.4	2123
1969.6	2197
1969.8	2149
1970	2000
1970.2	1937
1970.4	1984
1970.6	1852
1970.8	1947
1971	1925
1971.2	1888
1971.4	1914
1971.6	1925
1971.8	1756
1972	1803
1972.2	1666
1972.4	1492
1972.6	1392
1972.8	1309
1973	1476
1973.2	1549
1973.4	1413
1973.6	1507
1973.8	1449
1974	1569
1974.2	1632
1974.4	1401
1974.6	1490
1974.8	1390
1975	1406
1975.2	1432
1975.4	1521
1975.6	1390
1975.8	1494
1976	1342
1976.2	1478
1976.4	1405
1976.6	1264
1976.8	1321
1977	1096
1977.2	992
1977.4	1252
1977.6	1138
1977.8	1117
1978	1174
1978.2	909
1978.4	1111
1978.6	1090
1978.8	1007
1979	1142
1979.2	1079
1979.4	1058
1979.6	985
1979.8	1047
1980	1104
1980.2	1187
1980.4	1026
1980.6	1166
1980.8	1187
1981	1072
1981.2	1135
1981.4	870
1981.6	963
1981.8	937
1982	957
1982.2	859
1982.4	843
1982.6	869
1982.8	957
1983	1008
1983.2	930
1983.4	982
1983.6	764
1983.8	800
1984	898
1984.2	805
1984.4	872
1984.6	929
1984.8	707
1985	908
1985.2	1006
1985.4	1032
1985.6	1011
1985.8	954
1986	1026
1986.2	1052
1986.4	1005
1986.6	803
1986.8	860
1987	865
1987.2	1015
1987.4	916
1987.6	984
1987.8	1040
1988	900
1988.2	864
1988.4	1040
1988.6	895
1988.8	941
1989	1019
1989.2	858
1989.4	982
1989.6	1003
1989.8	1101
1990	1148
1990.2	1090
1990.4	1309
1990.6	1215
1990.8	1106
1991	1131
1991.2	1126
1991.4	1017
1991.6	1251
1991.8	1152
1992	1224
1992.2	1240
1992.4	1266
1992.6	1333
1992.8	1475
1993	1396
1993.2	1537
1993.4	1537
1993.6	1490
1993.8	1579
1994	1642
1994.2	1673
1994.4	1668
1994.6	1631
1994.8	1704
1995	1900
1995.2	1831
1995.4	1989
1995.6	1793
1995.8	1915
1996	2116
1996.2	1893
1996.4	2063
1996.6	1983
1996.8	1813
1997	1887
1997.2	2078
1997.4	1913
1997.6	2056
1997.8	1913
1998	1918
1998.2	2061
1998.4	1955
1998.6	2077
1998.8	1986
1999	1870
1999.2	1997
1999.4	1933
1999.6	1933
1999.8	1748
2000	1837
2000.2	1747
2000.4	1837
2000.6	1942
2000.8	1905
2001	1773
2001.2	1531
2001.4	1646
2001.6	1704
2001.8	1614
2002	1709
2002.2	1672
2002.4	1645
2002.6	1503
2002.8	1529
2003	1529
2003.2	1482
2003.4	1508
2003.6	1502
2003.8	1518
2004	1586
2004.2	1696
2004.4	1696
2004.6	1823
2004.8	1780
2005	1480
2005.2	1632
2005.4	1501
2005.6	1527
2005.8	1579
2006	1705
2006.2	1684
2006.4	1600
2006.6	1668
2006.8	1895
2007	1879
2007.2	2000
2007.4	1884
2007.6	1804
2007.8	1920
2008	1957
2008.2	1878
2008.4	1756
2008.6	1819
2008.8	1909
2009	1904
2009.2	2009
2009.4	1951
2009.6	1924
2009.8	1951
2010	2051
2010.2	1850
2010.4	1765
2010.6	1818
2010.8	1543
2011	1617
2011.2	1822
2011.4	1706
2011.6	1737
2011.8	1901
2012	1901
2012.2	1858
2012.4	1811
2012.6	1805
2012.8	1858
2013	1673
2013.2	1805
2013.4	1942
2013.6	1794
2013.8	1841
2014	1830
2014.2	1772
2014.4	1925
2014.6	1925
2014.8	1973
2015	1909
2015.2	1782
2015.4	1771
2015.6	1829
2015.8	1686
2016	1945
2016.2	1665
2016.4	1802
2016.6	1966
2016.8	1913
2017	2024
2017.2	2013
2017.4	2040
2017.6	2204
2017.8	2151
2018	2060
2018.2	2172
2018.4	2241
2018.6	2268
2018.8	2278
2019	2219
2019.2	2278
2019.4	2283
2019.6	2267
2019.8	2325
2020	2395
2020.2	2266
2020.4	2266
2020.6	2133
2020.8	2340
2021	2501
2021.2	2479
2021.4	2431
2021.6	2463
2021.8	2259
2022	2457
2022.2	2280
2022.4	2409
2022.6	2441
2022.8	2136
2023	2430
2023.2	2429
2023.4	2306
2023.6	2424
2023.8	2386
2024	2226
2024.2	2354
2024.4	2220
2024.6	2156
2024.8	2092
2025	1779
2025.2	1943
2025.4	1980
2025.6	2027
2025.8	2080
2026	1894
2026.2	1915
2026.4	1968
2026.6	1883
2026.8	1825
2027	1851
2027.2	1682
2027.4	1666
2027.6	1629
2027.8	1592
2028	1692
2028.2	1523
2028.4	1834
2028.6	1834
2028.8	1760
2029	1717
2029.2	1549
2029.4	1564
2029.6	1664
2029.8	1622
2030	1564
2030.2	1585
2030.4	1427
2030.6	1600
2030.8	1737
2031	1642
2031.2	1768
2031.4	1689
2031.6	1552
2031.8	1763
2032	1609
2032.2	1783
2032.4	1625
2032.6	1683
2032.8	1688
2033	1761
2033.2	1703
2033.4	1840
2033.6	1787
2033.8	1819
2034	1909
2034.2	1813
2034.4	1967
2034.6	1776
2034.8	1712
2035	1908
2035.2	1760
2035.4	1870
2035.6	2003
2035.8	1913
2036	1981
2036.2	2087
2036.4	1992
2036.6	2082
2036.8	2012
2037	2071
2037.2	2071
2037.4	1996
2037.6	2060
2037.8	1969
2038	1942
2038.2	2032
2038.4	2085
2038.6	2037
2038.8	2016
2039	1873
2039.2	1973
2039.4	2074
2039.6	1973
2039.8	1978
2040	2042
2040.2	1824
2040.4	2025
2040.6	2249
2040.8	2121
2041	2099
2041.2	1961
2041.4	2009
2041.6	2046
2041.8	2067
2042	2157
2042.2	2050
2042.4	2109
2042.6	2093
2042.8	2204
2043	1959
2043.2	2119
2043.4	1991
2043.6	1922
2043.8	1937
2044	1948
2044.2	1948
2044.4	1916
2044.6	1841
2044.8	2107
2045	2117
2045.2	2144
2045.4	2048
2045.6	1788
2045.8	2031
2046	1973
2046.2	1830
2046.4	1957
2046.6	1792
2046.8	1893
2047	2025
2047.2	1951
2047.4	2035
2047.6	2014
2047.8	2088
2048	2061
2048.2	2051
2048.4	2003
2048.6	2040
2048.8	1769
2049	1832
2049.2	1917
2049.4	1938
2049.6	1964
2049.8	2076
2050	2102
2050.2	2278
2050.4	2337
2050.6	2299
2050.8	2235
2051	2139
2051.2	2117
2051.4	2202
2051.6	2197
2051.8	2245
2052	2218
2052.2	2143
2052.4	2281
2052.6	2313
2052.8	2335
2053	2281
2053.2	2281
2053.4	2185
2053.6	2190
2053.8	2067
2054	2131
2054.2	1966
2054.4	1918
2054.6	1992
2054.8	2194
2055	2130
2055.2	2306
2055.4	2002
2055.6	2177
2055.8	2151
2056	2055
2056.2	2076
2056.4	1906
2056.6	2059
2056.8	2198
2057	2102
2057.2	2149
2057.4	2027
2057.6	2000
2057.8	2181
2058	2106
2058.2	2101
2058.4	2191
2058.6	2212
2058.8	2127
2059	2174
2059.2	2286
2059.4	2393
2059.6	2318
2059.8	2420
2060	2710
2060.2	2559
2060.4	2699
2060.6	2796
2060.8	2817
2061	2876
2061.2	3012
2061.4	2925
2061.6	3044
2061.8	3169
2062	3076
2062.2	3207
2062.4	3332
2062.6	3228
2062.8	3212
2063	3081
2063.2	3277
2063.4	3097
2063.6	3075
2063.8	3205
2064	3064
2064.2	2885
2064.4	2879
2064.6	2744
2064.8	2808
2065	2625
2065.2	2528
2065.4	2511
2065.6	2415
2065.8	2307
2066	2355
2066.2	2232
2066.4	2371
2066.6	2355
2066.8	2200
2067	2205
2067.2	2167
2067.4	1827
2067.6	1859
2067.8	1838
2068	1811
2068.2	1563
2068.4	1552
2068.6	1520
2068.8	1631
2069	1347
2069.2	1326
2069.4	1258
2069.6	1289
2069.8	1257
2070	1116
2070.2	1116
2070.4	913
2070.6	768
2070.8	876
2071	814
2071.2	716
2071.4	850
2071.6	798
2071.8	746
2072	943
2072.2	803
2072.4	730
2072.6	622
2072.8	493
2073	385
2073.2	364
2073.4	420
2073.6	528
2073.8	297
2074	348
2074.2	491
2074.4	445
2074.6	404
2074.8	393
2075	280
2075.2	296
2075.4	147
2075.6	167
2075.8	285
2076	24
2076.2	193
2076.4	259
2076.6	228
2076.8	294
2077	212
2077.2	105
2077.4	422
2077.6	253
2077.8	125
2078	201
2078.2	135
2078.4	38
2078.6	53
2078.8	155
2079	267
2079.2	185
2079.4	113
2079.6	1
2079.8	87
2080	97
2080.2	164
2080.4	1
2080.6	158
2080.8	153
2081	148
2081.2	142
2081.4	132
2081.6	20
2081.8	147
2082	50
2082.2	60
2082.4	39
2082.6	1
2082.8	80
2083	64
2083.2	90
2083.4	181
2083.6	1
2083.8	206
2084	293
2084.2	79
2084.4	206
2084.6	119
2084.8	53
2085	1
2085.2	1
2085.4	103
2085.6	179
2085.8	143
2086	312
2086.2	276
2086.4	220
2086.6	214
2086.8	1
2087	25
2087.2	91
2087.4	1
2087.6	1
2087.8	65
2088	1
2088.2	131
2088.4	233
2088.6	177
2088.8	258
2089	54
2089.2	130
2089.4	130
2089.6	59
2089.8	8
2090	33
2090.2	1
2090.4	175
2090.6	226
2090.8	252
2091	205
2091.2	108
2091.4	67
2091.6	139
2091.8	92
2092	1
2092.2	102
2092.4	1
2092.6	1
2092.8	1
2093	86
2093.2	178
2093.4	1
2093.6	254
2093.8	285
2094	203
2094.2	121
2094.4	157
2094.6	131
2094.8	85
2095	146
2095.2	1
2095.4	1
2095.6	3
2095.8	145
2096	130
2096.2	84
2096.4	247
2096.6	109
2096.8	58
2097	129
2097.2	67
2097.4	11
2097.6	6
2097.8	1
2098	1
2098.2	21
2098.4	56
2098.6	122
2098.8	127
2099	1
2099.2	96
2099.4	117
2099.6	116
2099.8	162
2100	203

File: lasermedia/data/040-abs.txt
# Optical absorption spectrum of Program fragment delivered error ``Can't call method "sample_" on an undefined value at abs.template line 1.'':YSAG (Ho:Y3Sc2Al3O12)
# assuming unity concentration per meter.  This data was part of the NASA 
# Laser Spectra Database found on the web until December of 2005 which
# was created by Pat Cross working at NASA Langley Research Center, Internal
# Operations Group, Aerospace Electronics Systems Division, Remote Sensing.
#
# The spectra was collected by BMW on 17 February 1993 and was 
# annotated on 21 February 1993.  The sample name was "" was a 10.500
# long piece of :.   
# The incident light was unpolarized.
#
# Spectra were recorded from 300 to 375nm
# every 0.1nm at room temperature.
#
# FILE NAME ON PC = YSAG7.SP NO_POINTS = 751. pts DATA_INTV = .000100 æm MIN_LAMBDA = .300000 æm MIN_DATA = .12610 MAX_LAMBDA = .375000 æm MAX_DATA = .37620 SCANSPEED = 15.000000 NM/MIN SLITWIDTH= .00000 æm RESP TIME = .5 sec SENSITIVITY = 5 DATE=93/02/17 16:26:36 93/02/17 YSAG7.
#
##Wavelength (nm)	Absorbance (/meter) 
300	7818
300.1	7618
300.2	7406
300.3	7864
300.4	7575
300.5	7600
300.6	7478
300.7	7356
300.8	7062
300.9	7377
301	6898
301.1	6966
301.2	7350
301.3	7462
301.4	6984
301.5	6518
301.6	6598
301.7	6734
301.8	7168
301.9	6590
302	6559
302.1	6310
302.2	6362
302.3	6550
302.4	6303
302.5	6192
302.6	6379
302.7	5909
302.8	6347
302.9	6170
303	6328
303.1	5796
303.2	5978
303.3	6320
303.4	5830
303.5	6209
303.6	6154
303.7	5825
303.8	5927
303.9	5399
304	5385
304.1	5498
304.2	5496
304.3	5445
304.4	4970
304.5	5180
304.6	5278
304.7	5030
304.8	4882
304.9	4833
305	4942
305.1	4700
305.2	4735
305.3	5123
305.4	4485
305.5	4603
305.6	4662
305.7	4250
305.8	4579
305.9	5191
306	4936
306.1	4555
306.2	4756
306.3	4649
306.4	4183
306.5	4356
306.6	4403
306.7	4542
306.8	4218
306.9	4519
307	4207
307.1	3667
307.2	4495
307.3	4588
307.4	4050
307.5	4084
307.6	3861
307.7	3906
307.8	3862
307.9	3818
308	3490
308.1	4143
308.2	3854
308.3	3943
308.4	3635
308.5	3409
308.6	3196
308.7	3736
308.8	3380
308.9	3749
309	2950
309.1	3214
309.2	3514
309.3	2675
309.4	2946
309.5	3083
309.6	3231
309.7	2992
309.8	2777
309.9	2718
310	3247
310.1	2989
310.2	2949
310.3	3304
310.4	2891
310.5	2780
310.6	3079
310.7	2693
310.8	2564
310.9	3022
311	2231
311.1	2431
311.2	2753
311.3	2376
311.4	2260
311.5	2658
311.6	2080
311.7	2044
311.8	2664
311.9	2321
312	2061
312.1	2384
312.2	2192
312.3	2291
312.4	2119
312.5	2325
312.6	2230
312.7	2194
312.8	2110
312.9	2218
313	2144
313.1	2213
313.2	1742
313.3	2037
313.4	1983
313.5	2482
313.6	2016
313.7	1850
313.8	1501
313.9	1799
314	2102
314.1	2066
314.2	1522
314.3	1155
314.4	1656
314.5	1386
314.6	1498
314.7	1583
314.8	1359
314.9	1345
315	1601
315.1	1612
315.2	1973
315.3	1727
315.4	1585
315.5	1570
315.6	1031
315.7	1175
315.8	881
315.9	1076
316	1756
316.1	1039
316.2	1617
316.3	1353
316.4	884
316.5	1218
316.6	1397
316.7	1155
316.8	1359
316.9	1336
317	1078
317.1	671
317.2	1539
317.3	1217
317.4	894
317.5	804
317.6	722
317.7	1135
317.8	1320
317.9	868
318	1257
318.1	1011
318.2	619
318.3	781
318.4	726
318.5	1024
318.6	476
318.7	896
318.8	492
318.9	512
319	615
319.1	884
319.2	1183
319.3	1245
319.4	1138
319.5	906
319.6	1272
319.7	1275
319.8	1058
319.9	1137
320	973
320.1	1110
320.2	1105
320.3	1074
320.4	1296
320.5	1198
320.6	1050
320.7	954
320.8	1040
320.9	1043
321	857
321.1	730
321.2	1094
321.3	1007
321.4	773
321.5	1005
321.6	845
321.7	954
321.8	1031
321.9	936
322	785
322.1	684
322.2	1011
322.3	916
322.4	887
322.5	538
322.6	677
322.7	577
322.8	820
322.9	807
323	635
323.1	623
323.2	429
323.3	653
323.4	657
323.5	597
323.6	420
323.7	825
323.8	718
323.9	634
324	677
324.1	454
324.2	566
324.3	360
324.4	589
324.5	765
324.6	863
324.7	560
324.8	556
324.9	739
325	656
325.1	343
325.2	508
325.3	465
325.4	708
325.5	511
325.6	715
325.7	281
325.8	134
325.9	372
326	224
326.1	326
326.2	420
326.3	431
326.4	269
326.5	476
326.6	336
326.7	370
326.8	419
326.9	339
327	215
327.1	271
327.2	223
327.3	264
327.4	252
327.5	413
327.6	148
327.7	233
327.8	341
327.9	367
328	222
328.1	307
328.2	2
328.3	71
328.4	163
328.5	306
328.6	170
328.7	64
328.8	228
328.9	159
329	31
329.1	21
329.2	126
329.3	137
329.4	213
329.5	341
329.6	293
329.7	129
329.8	119
329.9	318
330	336
330.1	574
330.2	497
330.3	478
330.4	591
330.5	996
330.6	775
330.7	579
330.8	524
330.9	549
331	298
331.1	417
331.2	69
331.3	337
331.4	319
331.5	481
331.6	747
331.7	1083
331.8	1296
331.9	1073
332	1024
332.1	968
332.2	1089
332.3	1114
332.4	1139
332.5	759
332.6	799
332.7	1029
332.8	995
332.9	1064
333	949
333.1	1055
333.2	1124
333.3	870
333.4	664
333.5	1088
333.6	1209
333.7	1057
333.8	1111
333.9	1298
334	1576
334.1	1229
334.2	846
334.3	806
334.4	1444
334.5	2234
334.6	2602
334.7	3170
334.8	3655
334.9	3327
335	2647
335.1	1985
335.2	1294
335.3	1905
335.4	2512
335.5	1827
335.6	929
335.7	599
335.8	483
335.9	403
336	371
336.1	597
336.2	412
336.3	189
336.4	419
336.5	216
336.6	69
336.7	127
336.8	63
336.9	73
337	16
337.1	208
337.2	123
337.3	385
337.4	245
337.5	120
337.6	1
337.7	1
337.8	90
337.9	1
338	1
338.1	1
338.2	76
338.3	59
338.4	1
338.5	1
338.6	1
338.7	1
338.8	30
338.9	1
339	1
339.1	1
339.2	1
339.3	53
339.4	129
339.5	73
339.6	1
339.7	1
339.8	1
339.9	132
340	89
340.1	1
340.2	1
340.3	1
340.4	1
340.5	1
340.6	1
340.7	73
340.8	43
340.9	105
341	24
341.1	105
341.2	364
341.3	620
341.4	523
341.5	255
341.6	528
341.7	505
341.8	654
341.9	418
342	290
342.1	306
342.2	407
342.3	208
342.4	172
342.5	299
342.6	243
342.7	573
342.8	622
342.9	764
343	934
343.1	930
343.2	706
343.3	623
343.4	456
343.5	290
343.6	364
343.7	367
343.8	448
343.9	347
344	467
344.1	790
344.2	609
344.3	677
344.4	634
344.5	754
344.6	653
344.7	753
344.8	652
344.9	739
345	985
345.1	987
345.2	937
345.3	1012
345.4	903
345.5	899
345.6	1158
345.7	1401
345.8	1296
345.9	1046
346	736
346.1	642
346.2	484
346.3	750
346.4	727
346.5	976
346.6	1195
346.7	1270
346.8	1412
346.9	1494
347	1263
347.1	1174
347.2	1091
347.3	1015
347.4	638
347.5	307
347.6	154
347.7	431
347.8	1
347.9	200
348	67
348.1	399
348.2	135
348.3	323
348.4	463
348.5	397
348.6	153
348.7	372
348.8	387
348.9	703
349	349
349.1	352
349.2	404
349.3	395
349.4	553
349.5	506
349.6	323
349.7	118
349.8	48
349.9	130
350	24
350.1	51
350.2	30
350.3	21
350.4	297
350.5	373
350.6	388
350.7	470
350.8	302
350.9	347
351	393
351.1	530
351.2	404
351.3	340
351.4	173
351.5	249
351.6	245
351.7	98
351.8	233
351.9	146
352	1
352.1	3
352.2	101
352.3	139
352.4	47
352.5	211
352.6	172
352.7	342
352.8	520
352.9	396
353	296
353.1	233
353.2	183
353.3	67
353.4	379
353.5	138
353.6	1
353.7	268
353.8	135
353.9	232
354	246
354.1	626
354.2	713
354.3	746
354.4	669
354.5	750
354.6	668
354.7	701
354.8	1026
354.9	1095
355	1426
355.1	1566
355.2	1368
355.3	1172
355.4	978
355.5	938
355.6	1092
355.7	1082
355.8	1566
355.9	1644
356	1841
356.1	1868
356.2	1643
356.3	1545
356.4	1250
356.5	1461
356.6	1377
356.7	1324
356.8	1295
356.9	1395
357	1545
357.1	1411
357.2	1512
357.3	1750
357.4	1959
357.5	2227
357.6	2919
357.7	3491
357.8	3933
357.9	4018
358	3698
358.1	3555
358.2	3446
358.3	3224
358.4	2847
358.5	2273
358.6	2059
358.7	1973
358.8	1652
358.9	1839
359	1865
359.1	2004
359.2	2384
359.3	2843
359.4	2883
359.5	3074
359.6	2845
359.7	2769
359.8	2808
359.9	2745
360	2617
360.1	2837
360.2	2761
360.3	2697
360.4	2737
360.5	2687
360.6	2401
360.7	2631
360.8	2779
360.9	3026
361	3086
361.1	3303
361.2	3436
361.3	3429
361.4	3610
361.5	3025
361.6	2987
361.7	2534
361.8	2662
361.9	2411
362	2176
362.1	2233
362.2	2284
362.3	2224
362.4	2206
362.5	1691
362.6	1687
362.7	1421
362.8	1517
362.9	1348
363	1556
363.1	1803
363.2	1459
363.3	1455
363.4	1581
363.5	1708
363.6	2058
363.7	2096
363.8	2213
363.9	2771
364	4159
364.1	6277
364.2	6943
364.3	5901
364.4	5084
364.5	4852
364.6	3505
364.7	2218
364.8	2081
364.9	2245
365	3058
365.1	3853
365.2	3722
365.3	3328
365.4	3710
365.5	5274
365.6	6471
365.7	5993
365.8	5124
365.9	4193
366	3601
366.1	2755
366.2	2172
366.3	1520
366.4	1556
366.5	1350
366.6	1467
366.7	1475
366.8	1580
366.9	1541
367	1740
367.1	1574
367.2	1697
367.3	1485
367.4	1304
367.5	1210
367.6	1285
367.7	1056
367.8	1030
367.9	772
368	675
368.1	401
368.2	641
368.3	239
368.4	306
368.5	340
368.6	262
368.7	21
368.8	129
368.9	127
369	219
369.1	89
369.2	23
369.3	205
369.4	377
369.5	263
369.6	181
369.7	151
369.8	164
369.9	378
370	222
370.1	372
370.2	195
370.3	198
370.4	400
370.5	197
370.6	247
370.7	296
370.8	100
370.9	354
371	53
371.1	348
371.2	334
371.3	1
371.4	407
371.5	278
371.6	223
371.7	283
371.8	166
371.9	262
372	217
372.1	240
372.2	274
372.3	412
372.4	268
372.5	146
372.6	278
372.7	141
372.8	423
372.9	394
373	246
373.1	212
373.2	168
373.3	232
373.4	255
373.5	366
373.6	203
373.7	113
373.8	244
373.9	323
374	361
374.1	364
374.2	258
374.3	404
374.4	94
374.5	367
374.6	329
374.7	106
374.8	129
374.9	86
375	134

File: lasermedia/data/041-abs.txt
# Optical absorption spectrum of Program fragment delivered error ``Can't call method "sample_" on an undefined value at abs.template line 1.'':YSAG (Ho:Y3Sc2Al3O12)
# assuming unity concentration per meter.  This data was part of the NASA 
# Laser Spectra Database found on the web until December of 2005 which
# was created by Pat Cross working at NASA Langley Research Center, Internal
# Operations Group, Aerospace Electronics Systems Division, Remote Sensing.
#
# The spectra was collected by unk on 17 February 1993 and was 
# annotated on 21 February 1993.  The sample name was "" was a 10.500
# long piece of :.   
# The incident light was unpolarized.
#
# Spectra were recorded from 375 to 500nm
# every 0.1nm at room temperature.
#
# FILE NAME ON PC = YSAG6.SP NO_POINTS = 1251. pts DATA_INTV = .000100 æm MIN_LAMBDA = .375000 æm MIN_DATA = .05020 MAX_LAMBDA = .500000 æm MAX_DATA = .41960 SCANSPEED = 15.000000 NM/MIN SLITWIDTH= .00000 æm RESP TIME = .5 sec SENSITIVITY = 5 DATE=93/02/17 16:16:30 93/02/17 YSAG6.
#
##Wavelength (nm)	Absorbance (/meter) 
375	301
375.1	354
375.2	244
375.3	78
375.4	385
375.5	495
375.6	518
375.7	166
375.8	295
375.9	64
376	289
376.1	563
376.2	810
376.3	198
376.4	1
376.5	44
376.6	147
376.7	307
376.8	421
376.9	254
377	471
377.1	253
377.2	573
377.3	487
377.4	207
377.5	1
377.6	155
377.7	1
377.8	543
377.9	416
378	198
378.1	159
378.2	483
378.3	521
378.4	553
378.5	401
378.6	511
378.7	150
378.8	1
378.9	225
379	1
379.1	1
379.2	159
379.3	344
379.4	361
379.5	210
379.6	50
379.7	321
379.8	104
379.9	167
380	250
380.1	272
380.2	284
380.3	439
380.4	374
380.5	264
380.6	200
380.7	339
380.8	582
380.9	563
381	544
381.1	412
381.2	414
381.3	258
381.4	280
381.5	272
381.6	279
381.7	154
381.8	298
381.9	269
382	686
382.1	828
382.2	825
382.3	1127
382.4	1487
382.5	1093
382.6	1164
382.7	1612
382.8	1549
382.9	1196
383	976
383.1	530
383.2	455
383.3	183
383.4	403
383.5	405
383.6	345
383.7	434
383.8	502
383.9	524
384	701
384.1	980
384.2	1108
384.3	1505
384.4	1464
384.5	1082
384.6	522
384.7	647
384.8	535
384.9	522
385	396
385.1	505
385.2	451
385.3	366
385.4	716
385.5	1137
385.6	1735
385.7	2620
385.8	2490
385.9	1588
386	1035
386.1	1206
386.2	1545
386.3	1863
386.4	2186
386.5	1757
386.6	1130
386.7	880
386.8	788
386.9	857
387	1058
387.1	1272
387.2	1439
387.3	1452
387.4	1171
387.5	910
387.6	912
387.7	1008
387.8	1152
387.9	1048
388	971
388.1	832
388.2	586
388.3	567
388.4	646
388.5	586
388.6	691
388.7	864
388.8	970
388.9	852
389	817
389.1	746
389.2	748
389.3	652
389.4	613
389.5	553
389.6	499
389.7	562
389.8	390
389.9	241
390	223
390.1	109
390.2	151
390.3	78
390.4	300
390.5	211
390.6	163
390.7	270
390.8	217
390.9	128
391	245
391.1	177
391.2	1
391.3	41
391.4	1
391.5	114
391.6	16
391.7	73
391.8	129
391.9	166
392	223
392.1	220
392.2	207
392.3	264
392.4	300
392.5	302
392.6	164
392.7	180
392.8	212
392.9	224
393	156
393.1	323
393.2	320
393.3	211
393.4	303
393.5	260
393.6	241
393.7	213
393.8	185
393.9	107
394	174
394.1	270
394.2	489
394.3	319
394.4	346
394.5	247
394.6	179
394.7	166
394.8	208
394.9	249
395	256
395.1	168
395.2	220
395.3	292
395.4	148
395.5	125
395.6	1
395.7	5
395.8	1
395.9	152
396	174
396.1	81
396.2	1
396.3	6
396.4	186
396.5	108
396.6	1
396.7	1
396.8	1
396.9	105
397	43
397.1	89
397.2	2
397.3	14
397.4	5
397.5	1
397.6	98
397.7	169
397.8	1
397.9	118
398	1
398.1	62
398.2	113
398.3	86
398.4	132
398.5	149
398.6	1
398.7	157
398.8	35
398.9	1
399	63
399.1	100
399.2	91
399.3	168
399.4	100
399.5	82
399.6	24
399.7	244
399.8	251
399.9	173
400	51
400.1	48
400.2	20
400.3	126
400.4	212
400.5	199
400.6	67
400.7	113
400.8	139
400.9	102
401	163
401.1	75
401.2	1
401.3	99
401.4	135
401.5	127
401.6	129
401.7	125
401.8	1
401.9	149
402	72
402.1	4
402.2	110
402.3	161
402.4	227
402.5	159
402.6	166
402.7	153
402.8	76
402.9	1
403	124
403.1	42
403.2	157
403.3	263
403.4	155
403.5	271
403.6	119
403.7	185
403.8	118
403.9	189
404	131
404.1	257
404.2	363
404.3	280
404.4	287
404.5	110
404.6	176
404.7	178
404.8	269
404.9	221
405	223
405.1	126
405.2	197
405.3	80
405.4	324
405.5	113
405.6	154
405.7	220
405.8	197
405.9	358
406	374
406.1	311
406.2	234
406.3	211
406.4	327
406.5	313
406.6	251
406.7	134
406.8	279
406.9	216
407	183
407.1	384
407.2	246
407.3	347
407.4	304
407.5	435
407.6	362
407.7	429
407.8	366
407.9	328
408	334
408.1	406
408.2	498
408.3	389
408.4	436
408.5	393
408.6	365
408.7	396
408.8	498
408.9	455
409	491
409.1	513
409.2	585
409.3	637
409.4	513
409.5	480
409.6	507
409.7	409
409.8	515
409.9	633
410	499
410.1	490
410.2	522
410.3	660
410.4	717
410.5	653
410.6	529
410.7	506
410.8	578
410.9	559
411	717
411.1	684
411.2	650
411.3	662
411.4	613
411.5	842
411.6	865
411.7	851
411.8	909
411.9	839
412	861
412.1	873
412.2	911
412.3	943
412.4	853
412.5	962
412.6	948
412.7	986
412.8	921
412.9	1004
413	981
413.1	1069
413.2	1051
413.3	1160
413.4	1553
413.5	2269
413.6	3231
413.7	3912
413.8	4075
413.9	4167
414	4640
414.1	5555
414.2	6205
414.3	5670
414.4	4765
414.5	4354
414.6	5013
414.7	5527
414.8	5425
414.9	4836
415	4265
415.1	3972
415.2	3281
415.3	2115
415.4	1699
415.5	1903
415.6	2267
415.7	2958
415.8	3309
415.9	3247
416	2839
416.1	2751
416.2	3012
416.3	3573
416.4	4607
416.5	6251
416.6	7204
416.7	6457
416.8	5229
416.9	4789
417	4991
417.1	5183
417.2	5210
417.3	4902
417.4	4873
417.5	4875
417.6	5058
417.7	6024
417.8	7589
417.9	10156
418	11631
418.1	11184
418.2	11519
418.3	12586
418.4	13362
418.5	12759
418.6	12193
418.7	13019
418.8	14115
418.9	13498
419	10133
419.1	6329
419.2	3751
419.3	2578
419.4	1938
419.5	1684
419.6	1492
419.7	1395
419.8	1298
419.9	1492
420	1756
420.1	2377
420.2	3292
420.3	4338
420.4	5886
420.5	6942
420.6	7884
420.7	8381
420.8	8174
420.9	6824
421	5473
421.1	4589
421.2	4208
421.3	4132
421.4	4121
421.5	3609
421.6	3054
421.7	2366
421.8	1893
421.9	1557
422	1304
422.1	1280
422.2	1205
422.3	1114
422.4	1270
422.5	1354
422.6	1284
422.7	1435
422.8	1531
422.9	1637
423	1839
423.1	2092
423.2	2321
423.3	2443
423.4	2302
423.5	2239
423.6	2058
423.7	1804
423.8	1637
423.9	1523
424	1395
424.1	1522
424.2	1596
424.3	1809
424.4	2071
424.5	2132
424.6	2307
424.7	2184
424.8	2003
424.9	1850
425	1964
425.1	2169
425.2	2453
425.3	2625
425.4	2396
425.5	1940
425.6	1568
425.7	1172
425.8	1158
425.9	1206
426	1111
426.1	1052
426.2	1329
426.3	1336
426.4	1276
426.5	1304
426.6	1352
426.7	1702
426.8	2182
426.9	2680
427	2937
427.1	2633
427.2	2416
427.3	1849
427.4	1283
427.5	994
427.6	850
427.7	642
427.8	550
427.9	556
428	558
428.1	511
428.2	497
428.3	470
428.4	422
428.5	576
428.6	485
428.7	535
428.8	429
428.9	362
429	486
429.1	582
429.2	485
429.3	457
429.4	424
429.5	426
429.6	501
429.7	434
429.8	598
429.9	438
430	381
430.1	412
430.2	404
430.3	405
430.4	461
430.5	443
430.6	464
430.7	388
430.8	433
430.9	489
431	525
431.1	566
431.2	445
431.3	520
431.4	473
431.5	460
431.6	486
431.7	517
431.8	392
431.9	540
432	498
432.1	583
432.2	491
432.3	547
432.4	558
432.5	654
432.6	626
432.7	588
432.8	570
432.9	518
433	564
433.1	629
433.2	616
433.3	598
433.4	649
433.5	626
433.6	638
433.7	472
433.8	626
433.9	589
434	610
434.1	508
434.2	628
434.3	590
434.4	567
434.5	687
434.6	536
434.7	631
434.8	618
434.9	655
435	651
435.1	633
435.2	674
435.3	617
435.4	540
435.5	547
435.6	696
435.7	653
435.8	655
435.9	711
436	594
436.1	684
436.2	652
436.3	752
436.4	764
436.5	607
436.6	792
436.7	660
436.8	637
436.9	708
437	695
437.1	736
437.2	762
437.3	828
437.4	726
437.5	832
437.6	958
437.7	965
437.8	792
437.9	963
438	985
438.1	961
438.2	928
438.3	965
438.4	941
438.5	1098
438.6	1050
438.7	1046
438.8	1164
438.9	1035
439	1122
439.1	1154
439.2	1125
439.3	1061
439.4	1174
439.5	1206
439.6	1202
439.7	1265
439.8	1358
439.9	1263
440	1326
440.1	1317
440.2	1243
440.3	1260
440.4	1414
440.5	1380
440.6	1295
440.7	1353
440.8	1426
440.9	1417
441	1307
441.1	1477
441.2	1386
441.3	1403
441.4	1543
441.5	1432
441.6	1373
441.7	1451
441.8	1483
441.9	1464
442	1507
442.1	1432
442.2	1505
442.3	1620
442.4	1468
442.5	1623
442.6	1584
442.7	1606
442.8	1474
442.9	1512
443	1529
443.1	1618
443.2	1476
443.3	1580
443.4	1561
443.5	1573
443.6	1657
443.7	1685
443.8	1738
443.9	1688
444	1736
444.1	1769
444.2	1848
444.3	1845
444.4	1836
444.5	1874
444.6	2028
444.7	2061
444.8	2163
444.9	2271
445	2438
445.1	2924
445.2	3467
445.3	4044
445.4	4447
445.5	4568
445.6	4787
445.7	5181
445.8	5426
445.9	5086
446	4385
446.1	3465
446.2	3119
446.3	3076
446.4	3039
446.5	3019
446.6	2915
446.7	3233
446.8	3414
446.9	3377
447	3777
447.1	4256
447.2	5231
447.3	6911
447.4	9766
447.5	12715
447.6	13775
447.7	12554
447.8	10758
447.9	9956
448	10547
448.1	12316
448.2	14467
448.3	15176
448.4	13866
448.5	11765
448.6	10458
448.7	10273
448.8	10413
448.9	11246
449	12649
449.1	12797
449.2	10855
449.3	8592
449.4	6932
449.5	6086
449.6	5457
449.7	4946
449.8	4597
449.9	4521
450	4428
450.1	4662
450.2	4815
450.3	4938
450.4	5166
450.5	5404
450.6	6008
450.7	6545
450.8	7071
450.9	7299
451	7515
451.1	7406
451.2	7023
451.3	6416
451.4	5835
451.5	5135
451.6	4813
451.7	4569
451.8	4392
451.9	4477
452	4550
452.1	4403
452.2	4193
452.3	3979
452.4	3917
452.5	3994
452.6	4595
452.7	6146
452.8	8643
452.9	12057
453	16867
453.1	24552
453.2	33680
453.3	39823
453.4	36082
453.5	26968
453.6	18639
453.7	14318
453.8	13693
453.9	14682
454	14532
454.1	12272
454.2	9266
454.3	6671
454.4	5343
454.5	5233
454.6	5527
454.7	5794
454.8	5637
454.9	5240
455	4779
455.1	4571
455.2	4933
455.3	5620
455.4	6583
455.5	7799
455.6	9152
455.7	10180
455.8	10931
455.9	11141
456	10967
456.1	10541
456.2	10284
456.3	10134
456.4	10344
456.5	10678
456.6	10525
456.7	9950
456.8	9043
456.9	7957
457	6742
457.1	5852
457.2	5302
457.3	4846
457.4	4567
457.5	4221
457.6	3928
457.7	3627
457.8	3232
457.9	2975
458	2873
458.1	2616
458.2	2607
458.3	2678
458.4	2621
458.5	2623
458.6	2630
458.7	2749
458.8	2800
458.9	2688
459	2625
459.1	2472
459.2	2252
459.3	2154
459.4	2052
459.5	1955
459.6	1951
459.7	1876
459.8	1867
459.9	1776
460	1824
460.1	1826
460.2	1740
460.3	1742
460.4	1759
460.5	1817
460.6	1777
460.7	1794
460.8	1781
460.9	1859
461	1825
461.1	1950
461.2	2091
461.3	2334
461.4	2643
461.5	2936
461.6	3333
461.7	3440
461.8	3582
461.9	3702
462	4144
462.1	4578
462.2	4818
462.3	4611
462.4	4225
462.5	3672
462.6	3112
462.7	2804
462.8	2650
462.9	2657
463	2906
463.1	3274
463.2	3768
463.3	4003
463.4	4022
463.5	3921
463.6	3786
463.7	3822
463.8	4063
463.9	4146
464	4275
464.1	4091
464.2	3632
464.3	3129
464.4	2805
464.5	2539
464.6	2214
464.7	2112
464.8	2124
464.9	2240
465	2122
465.1	1902
465.2	1704
465.3	1630
465.4	1551
465.5	1482
465.6	1564
465.7	1510
465.8	1472
465.9	1448
466	1440
466.1	1442
466.2	1503
466.3	1525
466.4	1522
466.5	1533
466.6	1420
466.7	1532
466.8	1463
466.9	1620
467	1668
467.1	1649
467.2	1782
467.3	1779
467.4	1821
467.5	1818
467.6	1911
467.7	1816
467.8	1915
467.9	1896
468	1933
468.1	2069
468.2	2262
468.3	2421
468.4	2709
468.5	3115
468.6	3952
468.7	5044
468.8	4985
468.9	3872
469	3519
469.1	4178
469.2	4729
469.3	4542
469.4	3609
469.5	2551
469.6	2041
469.7	1843
469.8	1998
469.9	2155
470	2115
470.1	2044
470.2	1902
470.3	1812
470.4	1677
470.5	1593
470.6	1600
470.7	1516
470.8	1623
470.9	1675
471	2079
471.1	2466
471.2	3022
471.3	3573
471.4	3912
471.5	3948
471.6	3595
471.7	3325
471.8	3327
471.9	3695
472	4253
472.1	4575
472.2	4436
472.3	3774
472.4	3074
472.5	2599
472.6	2511
472.7	2560
472.8	2562
472.9	2696
473	2539
473.1	2300
473.2	1956
473.3	1734
473.4	1655
473.5	1692
473.6	1835
473.7	2046
473.8	2217
473.9	2564
474	2976
474.1	3358
474.2	3642
474.3	3913
474.4	4074
474.5	4087
474.6	4089
474.7	3886
474.8	3859
474.9	3720
475	3722
475.1	3679
475.2	3475
475.3	3159
475.4	2657
475.5	2364
475.6	2061
475.7	1838
475.8	1598
475.9	1580
476	1472
476.1	1488
476.2	1450
476.3	1626
476.4	1743
476.5	1968
476.6	2041
476.7	2161
476.8	2291
476.9	2512
477	2608
477.1	2557
477.2	2728
477.3	2857
477.4	2816
477.5	2764
477.6	2793
477.7	2730
477.8	2537
477.9	2330
478	2187
478.1	2060
478.2	1883
478.3	1865
478.4	1710
478.5	1631
478.6	1454
478.7	1510
478.8	1368
478.9	1498
479	1416
479.1	1392
479.2	1384
479.3	1440
479.4	1496
479.5	1518
479.6	1450
479.7	1476
479.8	1414
479.9	1410
480	1372
480.1	1522
480.2	1499
480.3	1466
480.4	1647
480.5	1519
480.6	1665
480.7	1641
480.8	1788
480.9	2212
481	2599
481.1	2913
481.2	3275
481.3	3495
481.4	3903
481.5	4291
481.6	4780
481.7	5150
481.8	5122
481.9	4580
482	4099
482.1	4095
482.2	4079
482.3	4126
482.4	4009
482.5	3636
482.6	3140
482.7	2563
482.8	2155
482.9	1782
483	1534
483.1	1333
483.2	1409
483.3	1405
483.4	1432
483.5	1413
483.6	1534
483.7	1471
483.8	1591
483.9	1833
484	2077
484.1	2059
484.2	2030
484.3	2047
484.4	2191
484.5	2477
484.6	2974
484.7	3950
484.8	4867
484.9	5267
485	5179
485.1	4561
485.2	4499
485.3	5232
485.4	6687
485.5	8129
485.6	9121
485.7	9064
485.8	8134
485.9	6643
486	5303
486.1	5023
486.2	5469
486.3	5814
486.4	5467
486.5	4336
486.6	3405
486.7	2300
486.8	1614
486.9	1301
487	1181
487.1	1009
487.2	1020
487.3	1142
487.4	1202
487.5	1369
487.6	1617
487.7	1783
487.8	2184
487.9	2453
488	2673
488.1	2833
488.2	3058
488.3	3519
488.4	4082
488.5	4732
488.6	5380
488.7	5834
488.8	5762
488.9	5241
489	4393
489.1	3330
489.2	2583
489.3	1964
489.4	1561
489.5	1381
489.6	1193
489.7	1035
489.8	980
489.9	967
490	925
490.1	1003
490.2	1005
490.3	1127
490.4	1210
490.5	1363
490.6	1335
490.7	1259
490.8	1265
490.9	1262
491	1167
491.1	1159
491.2	1112
491.3	1293
491.4	1406
491.5	1595
491.6	1685
491.7	1514
491.8	1457
491.9	1312
492	1255
492.1	1117
492.2	994
492.3	1048
492.4	892
492.5	974
492.6	914
492.7	949
492.8	695
492.9	720
493	788
493.1	784
493.2	900
493.3	859
493.4	946
493.5	900
493.6	916
493.7	870
493.8	762
493.9	656
494	587
494.1	542
494.2	558
494.3	555
494.4	575
494.5	586
494.6	583
494.7	570
494.8	530
494.9	513
495	580
495.1	586
495.2	700
495.3	678
495.4	698
495.5	719
495.6	687
495.7	689
495.8	658
495.9	669
496	769
496.1	855
496.2	990
496.3	1077
496.4	1069
496.5	1028
496.6	863
496.7	752
496.8	645
496.9	600
497	752
497.1	720
497.2	741
497.3	836
497.4	843
497.5	769
497.6	728
497.7	631
497.8	489
497.9	375
498	381
498.1	360
498.2	398
498.3	358
498.4	327
498.5	251
498.6	230
498.7	250
498.8	210
498.9	184
499	168
499.1	165
499.2	134
499.3	172
499.4	174
499.5	135
499.6	163
499.7	133
499.8	153
499.9	150
500	129
