Repository: scottprahl/lasermedia

File: lasermedia/data/042-abs.txt
# Optical absorption spectrum of Program fragment delivered error ``Can't call method "sample_" on an undefined value at abs.template line 1.'':YSAG (Ho:Y3Sc2Al3O12)
# assuming unity concentration per meter.  This data was part of the NASA 
# Laser Spectra Database found on the web until December of 2005 which
# was created by Pat Cross working at NASA Langley Research Center, Internal
# Operations Group, Aerospace Electronics Systems Division, Remote Sensing.
#
# The spectra was collected by BMW on 17 February 1993 and was 
# annotated on 21 February 1993.  The sample name was "" was a 10.500
# long piece of :.   
# The incident light was unpolarized.
#
# Spectra were recorded from 520 to 570nm
# every 0.1nm at room temperature.
#
# FILE NAME ON PC = YSAG5.SP NO_POINTS = 501. pts DATA_INTV = .000100 æm MIN_LAMBDA = .520000 æm MIN_DATA = .15690 MAX_LAMBDA = .570000 æm MAX_DATA = .57400 SCANSPEED = 15.000000 NM/MIN SLITWIDTH= .00000 æm RESP TIME = .5 sec SENSITIVITY = 5 DATE=93/02/17 16:09:42 93/02/17 YSAG5.
#
##Wavelength (nm)	Absorbance (/meter) 
520	214
520.1	133
520.2	76
520.3	114
520.4	87
520.5	92
520.6	77
520.7	90
520.8	149
520.9	129
521	167
521.1	168
521.2	169
521.3	199
521.4	147
521.5	168
521.6	194
521.7	199
521.8	196
521.9	177
522	174
522.1	175
522.2	172
522.3	152
522.4	256
522.5	163
522.6	119
522.7	198
522.8	137
522.9	257
523	270
523.1	230
523.2	211
523.3	245
523.4	311
523.5	275
523.6	338
523.7	290
523.8	266
523.9	267
524	305
524.1	253
524.2	225
524.3	316
524.4	313
524.5	294
524.6	234
524.7	357
524.8	313
524.9	338
525	238
525.1	308
525.2	301
525.3	334
525.4	323
525.5	401
525.6	365
525.7	358
525.8	351
525.9	295
526	345
526.1	318
526.2	327
526.3	364
526.4	361
526.5	338
526.6	347
526.7	392
526.8	405
526.9	350
527	395
527.1	469
527.2	413
527.3	362
527.4	415
527.5	428
527.6	466
527.7	326
527.8	403
527.9	464
528	477
528.1	499
528.2	427
528.3	484
528.4	457
528.5	458
528.6	527
528.7	549
528.8	549
528.9	526
529	588
529.1	572
529.2	618
529.3	610
529.4	531
529.5	592
529.6	557
529.7	545
529.8	635
529.9	531
530	637
530.1	686
530.2	622
530.3	643
530.4	632
530.5	641
530.6	751
530.7	849
530.8	809
530.9	818
531	718
531.1	852
531.2	845
531.3	915
531.4	911
531.5	786
531.6	840
531.7	828
531.8	858
531.9	838
532	879
532.1	904
532.2	852
532.3	987
532.4	1028
532.5	997
532.6	1058
532.7	1169
532.8	1393
532.9	1639
533	2098
533.1	2581
533.2	3122
533.3	3762
533.4	4312
533.5	4671
533.6	4882
533.7	5256
533.8	5747
533.9	6860
534	8295
534.1	10143
534.2	12385
534.3	14973
534.4	17588
534.5	19756
534.6	20773
534.7	19969
534.8	17983
534.9	14892
535	11587
535.1	9005
535.2	7357
535.3	6792
535.4	7324
535.5	8773
535.6	10281
535.7	10913
535.8	9866
535.9	7924
536	6111
536.1	5340
536.2	5766
536.3	7015
536.4	8369
536.5	9467
536.6	10251
536.7	10040
536.8	8989
536.9	7885
537	7054
537.1	6791
537.2	7187
537.3	8301
537.4	9979
537.5	12475
537.6	15244
537.7	17713
537.8	20076
537.9	21661
538	22314
538.1	21433
538.2	18446
538.3	14702
538.4	11269
538.5	9057
538.6	7918
538.7	7488
538.8	7765
538.9	8410
539	9615
539.1	10946
539.2	12362
539.3	13145
539.4	12865
539.5	11527
539.6	9524
539.7	8235
539.8	6900
539.9	6080
540	5662
540.1	5661
540.2	5917
540.3	6310
540.4	6527
540.5	6832
540.6	6937
540.7	6961
540.8	6604
540.9	6419
541	6107
541.1	6183
541.2	6659
541.3	7506
541.4	8438
541.5	9490
541.6	10226
541.7	10336
541.8	9823
541.9	8818
542	7676
542.1	6371
542.2	5291
542.3	4559
542.4	4228
542.5	4200
542.6	4612
542.7	4971
542.8	5548
542.9	5959
543	6416
543.1	6621
543.2	6325
543.3	5933
543.4	5315
543.5	4948
543.6	4380
543.7	4041
543.8	3837
543.9	3694
544	3543
544.1	3468
544.2	3472
544.3	3262
544.4	3046
544.5	2664
544.6	2261
544.7	1943
544.8	1686
544.9	1355
545	1226
545.1	1095
545.2	1185
545.3	1162
545.4	1163
545.5	1401
545.6	1575
545.7	1710
545.8	1914
545.9	2181
546	2399
546.1	2514
546.2	2622
546.3	2848
546.4	2827
546.5	2802
546.6	2907
546.7	2718
546.8	2589
546.9	2511
547	2257
547.1	2277
547.2	2035
547.3	2071
547.4	2015
547.5	2036
547.6	2048
547.7	2056
547.8	2295
547.9	2545
548	2747
548.1	2611
548.2	2524
548.3	2276
548.4	2256
548.5	2312
548.6	2455
548.7	2521
548.8	2521
548.9	2689
549	2500
549.1	2249
549.2	2085
549.3	1764
549.4	1569
549.5	1442
549.6	1270
549.7	1336
549.8	1440
549.9	1441
550	1341
550.1	1323
550.2	1175
550.3	987
550.4	917
550.5	709
550.6	600
550.7	659
550.8	741
550.9	838
551	899
551.1	1056
551.2	1113
551.3	1032
551.4	1122
551.5	1048
551.6	888
551.7	730
551.8	694
551.9	695
552	630
552.1	818
552.2	742
552.3	728
552.4	670
552.5	627
552.6	400
552.7	418
552.8	448
552.9	467
553	382
553.1	404
553.2	502
553.3	467
553.4	443
553.5	390
553.6	369
553.7	385
553.8	404
553.9	297
554	323
554.1	449
554.2	365
554.3	280
554.4	210
554.5	303
554.6	233
554.7	280
554.8	328
554.9	343
555	512
555.1	599
555.2	567
555.3	622
555.4	558
555.5	366
555.6	282
555.7	319
555.8	224
555.9	267
556	329
556.1	305
556.2	214
556.3	388
556.4	354
556.5	372
556.6	359
556.7	307
556.8	248
556.9	298
557	338
557.1	431
557.2	517
557.3	468
557.4	544
557.5	491
557.6	510
557.7	419
557.8	300
557.9	151
558	114
558.1	8
558.2	137
558.3	107
558.4	1
558.5	64
558.6	89
558.7	97
558.8	67
558.9	54
559	28
559.1	105
559.2	64
559.3	11
559.4	67
559.5	137
559.6	62
559.7	39
559.8	13
559.9	20
560	111
560.1	2
560.2	109
560.3	117
560.4	98
560.5	1
560.6	79
560.7	1
560.8	37
560.9	110
561	53
561.1	64
561.2	24
561.3	15
561.4	20
561.5	167
561.6	93
561.7	33
561.8	44
561.9	52
562	23
562.1	1
562.2	35
562.3	22
562.4	7
562.5	123
562.6	63
562.7	61
562.8	35
562.9	63
563	115
563.1	48
563.2	86
563.3	81
563.4	183
563.5	72
563.6	104
563.7	115
563.8	113
563.9	83
564	101
564.1	38
564.2	131
564.3	138
564.4	163
564.5	137
564.6	175
564.7	65
564.8	16
564.9	148
565	176
565.1	153
565.2	114
565.3	162
565.4	170
565.5	178
565.6	105
565.7	136
565.8	187
565.9	188
566	156
566.1	164
566.2	107
566.3	132
566.4	120
566.5	137
566.6	175
566.7	136
566.8	107
566.9	131
567	56
567.1	120
567.2	101
567.3	129
567.4	133
567.5	211
567.6	142
567.7	143
567.8	97
567.9	172
568	226
568.1	288
568.2	185
568.3	183
568.4	180
568.5	261
568.6	179
568.7	257
568.8	214
568.9	215
569	206
569.1	187
569.2	275
569.3	216
569.4	200
569.5	301
569.6	226
569.7	300
569.8	274
569.9	245
570	206

File: lasermedia/data/043-abs.txt
# Optical absorption spectrum of Program fragment delivered error ``Can't call method "sample_" on an undefined value at abs.template line 1.'':YSAG (Ho:Y3Sc2Al3O12)
# assuming unity concentration per meter.  This data was part of the NASA 
# Laser Spectra Database found on the web until December of 2005 which
# was created by Pat Cross working at NASA Langley Research Center, Internal
# Operations Group, Aerospace Electronics Systems Division, Remote Sensing.
#
# The spectra was collected by BMW on 12 February 1993 and was 
# annotated on 12 February 1993.  The sample name was "" was a 10.500
# long piece of :.   
# The incident light was unpolarized.
#
# Spectra were recorded from 600 to 700nm
# every 0.1nm at room temperature.
#
# FILE NAME ON PC = YSAG3.SP NO_POINTS = 1001. pts DATA_INTV = .000100 æm MIN_LAMBDA = .600000 æm MIN_DATA = .21110 MAX_LAMBDA = .700000 æm MAX_DATA = .69460 SCANSPEED = 15.000000 NM/MIN SLITWIDTH= .20000 NM RESP TIME = .5 sec SENSITIVITY = 5 DATE=93/02/12 12:58:45 93/02/12 YSAG3.
#
##Wavelength (nm)	Absorbance (/meter) 
600	319
600.1	284
600.2	267
600.3	285
600.4	235
600.5	227
600.6	137
600.7	241
600.8	271
600.9	181
601	328
601.1	380
601.2	357
601.3	396
601.4	346
601.5	348
601.6	294
601.7	355
601.8	373
601.9	76
602	260
602.1	256
602.2	329
602.3	359
602.4	299
602.5	236
602.6	275
602.7	241
602.8	431
602.9	325
603	299
603.1	295
603.2	251
603.3	439
603.4	219
603.5	310
603.6	241
603.7	355
603.8	261
603.9	174
604	364
604.1	391
604.2	331
604.3	340
604.4	173
604.5	224
604.6	300
604.7	441
604.8	387
604.9	362
605	192
605.1	289
605.2	223
605.3	413
605.4	634
605.5	288
605.6	293
605.7	419
605.8	409
605.9	269
606	345
606.1	598
606.2	380
606.3	376
606.4	378
606.5	442
606.6	244
606.7	292
606.8	424
606.9	370
607	431
607.1	307
607.2	281
607.3	450
607.4	486
607.5	432
607.6	562
607.7	234
607.8	504
607.9	444
608	483
608.1	411
608.2	324
608.3	533
608.4	501
608.5	475
608.6	308
608.7	295
608.8	534
608.9	490
609	474
609.1	504
609.2	459
609.3	400
609.4	426
609.5	562
609.6	579
609.7	470
609.8	416
609.9	598
610	526
610.1	537
610.2	299
610.3	532
610.4	593
610.5	524
610.6	573
610.7	439
610.8	441
610.9	526
611	721
611.1	624
611.2	647
611.3	510
611.4	540
611.5	437
611.6	430
611.7	749
611.8	542
611.9	597
612	596
612.1	394
612.2	575
612.3	655
612.4	688
612.5	619
612.6	649
612.7	611
612.8	557
612.9	538
613	676
613.1	610
613.2	479
613.3	596
613.4	706
613.5	467
613.6	571
613.7	573
613.8	603
613.9	614
614	704
614.1	650
614.2	745
614.3	701
614.4	749
614.5	531
614.6	614
614.7	771
614.8	671
614.9	726
615	728
615.1	783
615.2	608
615.3	678
615.4	833
615.5	682
615.6	604
615.7	640
615.8	735
615.9	737
616	858
616.1	795
616.2	772
616.3	786
616.4	898
616.5	672
616.6	824
616.7	860
616.8	841
616.9	582
617	670
617.1	784
617.2	915
617.3	873
617.4	859
617.5	855
617.6	593
617.7	691
617.8	684
617.9	736
618	685
618.1	740
618.2	851
618.3	925
618.4	703
618.5	933
618.6	913
618.7	887
618.8	833
618.9	1048
619	859
619.1	839
619.2	885
619.3	672
619.4	951
619.5	916
619.6	796
619.7	823
619.8	791
619.9	747
620	771
620.1	1001
620.2	865
620.3	901
620.4	900
620.5	996
620.6	892
620.7	866
620.8	831
620.9	914
621	957
621.1	978
621.2	986
621.3	922
621.4	934
621.5	1055
621.6	1038
621.7	971
621.8	952
621.9	966
622	959
622.1	1014
622.2	1016
622.3	1069
622.4	1146
622.5	988
622.6	1097
622.7	1090
622.8	907
622.9	1040
623	955
623.1	938
623.2	950
623.3	1190
623.4	1010
623.5	1125
623.6	1102
623.7	1082
623.8	1109
623.9	992
624	1117
624.1	1236
624.2	989
624.3	1073
624.4	959
624.5	1152
624.6	1167
624.7	996
624.8	1149
624.9	1120
625	1081
625.1	927
625.2	1123
625.3	1128
625.4	1055
625.5	1073
625.6	1137
625.7	1140
625.8	1079
625.9	1056
626	1180
626.1	1041
626.2	1181
626.3	1070
626.4	1091
626.5	1122
626.6	1105
626.7	1120
626.8	1144
626.9	1284
627	1394
627.1	1238
627.2	1152
627.3	1116
627.4	1216
627.5	1136
627.6	1151
627.7	1206
627.8	1215
627.9	1076
628	1200
628.1	1092
628.2	1157
628.3	1194
628.4	1149
628.5	1182
628.6	1320
628.7	1274
628.8	1185
628.9	1282
629	1331
629.1	1191
629.2	1320
629.3	1350
629.4	1232
629.5	1275
629.6	1230
629.7	1235
629.8	1272
629.9	1274
630	1289
630.1	1344
630.2	1296
630.3	1358
630.4	1408
630.5	1477
630.6	1406
630.7	1395
630.8	1378
630.9	1314
631	1608
631.1	1559
631.2	1561
631.3	1615
631.4	1585
631.5	1809
631.6	1746
631.7	1716
631.8	1692
631.9	1627
632	1680
632.1	1805
632.2	1894
632.3	1978
632.4	1902
632.5	2107
632.6	2105
632.7	2140
632.8	2254
632.9	2379
633	2542
633.1	2588
633.2	2725
633.3	2870
633.4	2872
633.5	3146
633.6	3179
633.7	3627
633.8	3725
633.9	4370
634	5011
634.1	5642
634.2	6512
634.3	7398
634.4	8829
634.5	10264
634.6	12097
634.7	13819
634.8	15799
634.9	17888
635	19518
635.1	20857
635.2	21410
635.3	21072
635.4	20430
635.5	19172
635.6	17406
635.7	15471
635.8	13363
635.9	11691
636	10190
636.1	8981
636.2	8013
636.3	7215
636.4	6958
636.5	6726
636.6	6794
636.7	7460
636.8	7927
636.9	9096
637	10437
637.1	11442
637.2	12267
637.3	12252
637.4	11368
637.5	10046
637.6	8783
637.7	8003
637.8	8189
637.9	8752
638	9943
638.1	10863
638.2	11673
638.3	11822
638.4	11209
638.5	10101
638.6	8822
638.7	7935
638.8	6991
638.9	6712
639	6389
639.1	6095
639.2	5877
639.3	5975
639.4	5692
639.5	5654
639.6	5488
639.7	5436
639.8	5345
639.9	5405
640	5747
640.1	6076
640.2	6377
640.3	6510
640.4	6582
640.5	6758
640.6	6648
640.7	6493
640.8	6030
640.9	5809
641	5258
641.1	5038
641.2	4583
641.3	4541
641.4	4403
641.5	4204
641.6	4217
641.7	4368
641.8	4492
641.9	4501
642	4804
642.1	4960
642.2	5133
642.3	5334
642.4	5325
642.5	5354
642.6	5180
642.7	5132
642.8	5043
642.9	4752
643	4450
643.1	4496
643.2	4144
643.3	4168
643.4	4381
643.5	4497
643.6	4499
643.7	4764
643.8	4796
643.9	4952
644	5419
644.1	5890
644.2	6187
644.3	6489
644.4	6684
644.5	6440
644.6	6004
644.7	5453
644.8	4899
644.9	4157
645	3905
645.1	4154
645.2	4009
645.3	4252
645.4	4211
645.5	3951
645.6	3690
645.7	3462
645.8	3044
645.9	2753
646	2598
646.1	2474
646.2	2420
646.3	2504
646.4	2490
646.5	2393
646.6	2464
646.7	2361
646.8	2521
646.9	2573
647	2387
647.1	2196
647.2	2172
647.3	1913
647.4	1880
647.5	1924
647.6	1977
647.7	2069
647.8	2449
647.9	2941
648	3208
648.1	3334
648.2	3271
648.3	2936
648.4	2703
648.5	2450
648.6	1994
648.7	1923
648.8	1586
648.9	1629
649	1662
649.1	1636
649.2	1710
649.3	1941
649.4	2020
649.5	1964
649.6	2270
649.7	2501
649.8	2899
649.9	3195
650	3469
650.1	3537
650.2	3830
650.3	4235
650.4	4157
650.5	4293
650.6	4251
650.7	4199
650.8	4480
650.9	4200
651	4041
651.1	3968
651.2	3765
651.3	3603
651.4	3515
651.5	3486
651.6	3302
651.7	3369
651.8	3323
651.9	3308
652	3406
652.1	3591
652.2	3517
652.3	3354
652.4	3559
652.5	3457
652.6	3463
652.7	3225
652.8	3098
652.9	3035
653	3044
653.1	2778
653.2	2867
653.3	2742
653.4	2618
653.5	2647
653.6	2563
653.7	2523
653.8	2290
653.9	2334
654	2245
654.1	2192
654.2	2047
654.3	1969
654.4	1818
654.5	1805
654.6	1845
654.7	1576
654.8	1852
654.9	1822
655	1799
655.1	1681
655.2	1696
655.3	1862
655.4	1864
655.5	1752
655.6	2014
655.7	2077
655.8	2072
655.9	2145
656	2089
656.1	2133
656.2	2189
656.3	2185
656.4	2139
656.5	2035
656.6	2114
656.7	2148
656.8	2214
656.9	2088
657	2135
657.1	2153
657.2	2136
657.3	1896
657.4	1816
657.5	1620
657.6	1757
657.7	1687
657.8	1595
657.9	1510
658	1574
658.1	1698
658.2	1750
658.3	1668
658.4	1858
658.5	1709
658.6	1683
658.7	1880
658.8	2126
658.9	1985
659	1823
659.1	2024
659.2	1988
659.3	1942
659.4	2273
659.5	2198
659.6	2082
659.7	1960
659.8	1817
659.9	2135
660	1902
660.1	1713
660.2	1693
660.3	1500
660.4	1388
660.5	1313
660.6	1444
660.7	1225
660.8	1173
660.9	1272
661	1225
661.1	1200
661.2	1087
661.3	1308
661.4	1383
661.5	1166
661.6	1183
661.7	1182
661.8	907
661.9	1131
662	1224
662.1	1311
662.2	1271
662.3	1331
662.4	1278
662.5	1344
662.6	1334
662.7	1332
662.8	1331
662.9	1142
663	1066
663.1	1146
663.2	1079
663.3	1223
663.4	1365
663.5	1257
663.6	1189
663.7	1182
663.8	1254
663.9	1189
664	1401
664.1	1520
664.2	1602
664.3	1595
664.4	1736
664.5	1879
664.6	2058
664.7	1883
664.8	1841
664.9	1997
665	2132
665.1	2287
665.2	2308
665.3	2365
665.4	2185
665.5	2321
665.6	2464
665.7	2616
665.8	2667
665.9	2590
666	2772
666.1	2836
666.2	2806
666.3	2906
666.4	2995
666.5	3207
666.6	3209
666.7	3332
666.8	3260
666.9	2859
667	2858
667.1	2666
667.2	2574
667.3	2582
667.4	2843
667.5	2418
667.6	2709
667.7	2639
667.8	2415
667.9	2378
668	2182
668.1	2254
668.2	2234
668.3	2163
668.4	2092
668.5	2075
668.6	1730
668.7	1464
668.8	1335
668.9	1523
669	1263
669.1	1118
669.2	1294
669.3	1128
669.4	1166
669.5	1117
669.6	1110
669.7	1019
669.8	985
669.9	724
670	909
670.1	1027
670.2	951
670.3	909
670.4	946
670.5	789
670.6	764
670.7	757
670.8	1011
670.9	950
671	858
671.1	937
671.2	814
671.3	799
671.4	839
671.5	868
671.6	926
671.7	780
671.8	841
671.9	899
672	692
672.1	709
672.2	772
672.3	725
672.4	953
672.5	679
672.6	730
672.7	552
672.8	653
672.9	792
673	668
673.1	688
673.2	789
673.3	782
673.4	823
673.5	728
673.6	648
673.7	726
673.8	781
673.9	750
674	732
674.1	646
674.2	701
674.3	673
674.4	866
674.5	698
674.6	706
674.7	696
674.8	900
674.9	767
675	769
675.1	625
675.2	735
675.3	548
675.4	585
675.5	671
675.6	752
675.7	649
675.8	738
675.9	632
676	669
676.1	785
676.2	728
676.3	704
676.4	642
676.5	734
676.6	655
676.7	744
676.8	589
676.9	815
677	657
677.1	746
677.2	719
677.3	683
677.4	804
677.5	606
677.6	541
677.7	630
677.8	734
677.9	701
678	682
678.1	801
678.2	663
678.3	732
678.4	678
678.5	487
678.6	492
678.7	597
678.8	637
678.9	650
679	456
679.1	768
679.2	674
679.3	815
679.4	562
679.5	616
679.6	517
679.7	582
679.8	567
679.9	641
680	577
680.1	590
680.2	699
680.3	652
680.4	735
680.5	477
680.6	597
680.7	758
680.8	659
680.9	589
681	709
681.1	740
681.2	655
681.3	562
681.4	639
681.5	511
681.6	333
681.7	521
681.8	445
681.9	456
682	578
682.1	641
682.2	761
682.3	435
682.4	483
682.5	591
682.6	691
682.7	702
682.8	629
682.9	498
683	477
683.1	640
683.2	461
683.3	469
683.4	334
683.5	456
683.6	472
683.7	488
683.8	599
683.9	633
684	374
684.1	502
684.2	469
684.3	583
684.4	602
684.5	467
684.6	531
684.7	300
684.8	665
684.9	435
685	669
685.1	722
685.2	446
685.3	531
685.4	556
685.5	449
685.6	465
685.7	544
685.8	361
685.9	380
686	504
686.1	535
686.2	324
686.3	470
686.4	538
686.5	488
686.6	436
686.7	433
686.8	398
686.9	473
687	393
687.1	392
687.2	459
687.3	286
687.4	460
687.5	321
687.6	337
687.7	378
687.8	577
687.9	462
688	546
688.1	502
688.2	473
688.3	328
688.4	483
688.5	425
688.6	427
688.7	514
688.8	476
688.9	532
689	540
689.1	442
689.2	365
689.3	517
689.4	562
689.5	498
689.6	232
689.7	386
689.8	521
689.9	452
690	299
690.1	315
690.2	336
690.3	480
690.4	448
690.5	399
690.6	437
690.7	482
690.8	572
690.9	418
691	507
691.1	450
691.2	446
691.3	369
691.4	475
691.5	514
691.6	397
691.7	428
691.8	432
691.9	358
692	445
692.1	241
692.2	451
692.3	442
692.4	275
692.5	389
692.6	313
692.7	298
692.8	165
692.9	470
693	501
693.1	508
693.2	403
693.3	374
693.4	359
693.5	229
693.6	281
693.7	413
693.8	341
693.9	234
694	147
694.1	263
694.2	411
694.3	396
694.4	364
694.5	369
694.6	231
694.7	160
694.8	187
694.9	351
695	320
695.1	347
695.2	354
695.3	286
695.4	263
695.5	419
695.6	281
695.7	249
695.8	296
695.9	147
696	180
696.1	190
696.2	164
696.3	373
696.4	484
696.5	228
696.6	336
696.7	263
696.8	223
696.9	348
697	319
697.1	240
697.2	206
697.3	372
697.4	327
697.5	248
697.6	350
697.7	332
697.8	29
697.9	328
698	177
698.1	259
698.2	64
698.3	119
698.4	209
698.5	401
698.6	163
698.7	265
698.8	228
698.9	445
699	436
699.1	242
699.2	202
699.3	64
699.4	1
699.5	297
699.6	241
699.7	110
699.8	7
699.9	324
700	193

File: lasermedia/data/044-abs.txt
# Optical absorption spectrum of Program fragment delivered error ``Can't call method "sample_" on an undefined value at abs.template line 1.'':YSAG (Ho:Y3Sc2Al3O12)
# assuming unity concentration per meter.  This data was part of the NASA 
# Laser Spectra Database found on the web until December of 2005 which
# was created by Pat Cross working at NASA Langley Research Center, Internal
# Operations Group, Aerospace Electronics Systems Division, Remote Sensing.
#
# The spectra was collected by BMW on 12 February 1993 and was 
# annotated on 12 February 1993.  The sample name was "" was a 10.500
# long piece of :.   
# The incident light was unpolarized.
#
# Spectra were recorded from 1050 to 1250nm
# every 0.2nm at room temperature.
#
# FILE NAME ON PC = YSAG2.SP NO_POINTS = 1001. pts DATA_INTV = .000200 æm MIN_LAMBDA = 1.050000 æm MIN_DATA = .56580 MAX_LAMBDA = 1.250000 æm MAX_DATA = .76580 SCANSPEED = 15.000000 NM/MIN SLITWIDTH= .00000 æm RESP TIME = .5 sec SENSITIVITY = 5 DATE=93/02/12 11:48:11 93/02/12 YSAG2.
#
##Wavelength (nm)	Absorbance (/meter) 
1050	139
1050.2	24
1050.4	75
1050.6	212
1050.8	211
1051	241
1051.2	184
1051.4	122
1051.6	204
1051.8	244
1052	224
1052.2	215
1052.4	105
1052.6	143
1052.8	170
1053	134
1053.2	198
1053.4	141
1053.6	166
1053.8	167
1054	121
1054.2	242
1054.4	175
1054.6	82
1054.8	132
1055	178
1055.2	239
1055.4	264
1055.6	136
1055.8	147
1056	222
1056.2	99
1056.4	116
1056.6	264
1056.8	168
1057	208
1057.2	227
1057.4	231
1057.6	242
1057.8	235
1058	297
1058.2	316
1058.4	244
1058.6	247
1058.8	132
1059	175
1059.2	197
1059.4	172
1059.6	123
1059.8	216
1060	117
1060.2	265
1060.4	324
1060.6	249
1060.8	255
1061	240
1061.2	222
1061.4	260
1061.6	172
1061.8	217
1062	292
1062.2	201
1062.4	231
1062.6	260
1062.8	183
1063	339
1063.2	287
1063.4	225
1063.6	244
1063.8	190
1064	172
1064.2	98
1064.4	125
1064.6	194
1064.8	200
1065	198
1065.2	236
1065.4	192
1065.6	224
1065.8	278
1066	166
1066.2	159
1066.4	273
1066.6	242
1066.8	167
1067	223
1067.2	214
1067.4	228
1067.6	239
1067.8	177
1068	301
1068.2	218
1068.4	159
1068.6	225
1068.8	43
1069	149
1069.2	189
1069.4	211
1069.6	151
1069.8	186
1070	172
1070.2	199
1070.4	181
1070.6	216
1070.8	141
1071	108
1071.2	169
1071.4	55
1071.6	111
1071.8	172
1072	129
1072.2	213
1072.4	253
1072.6	291
1072.8	305
1073	131
1073.2	165
1073.4	206
1073.6	133
1073.8	158
1074	78
1074.2	126
1074.4	158
1074.6	175
1074.8	173
1075	252
1075.2	143
1075.4	131
1075.6	198
1075.8	175
1076	124
1076.2	86
1076.4	35
1076.6	43
1076.8	91
1077	136
1077.2	145
1077.4	86
1077.6	155
1077.8	223
1078	117
1078.2	163
1078.4	62
1078.6	81
1078.8	147
1079	99
1079.2	172
1079.4	51
1079.6	208
1079.8	173
1080	163
1080.2	154
1080.4	69
1080.6	103
1080.8	117
1081	121
1081.2	184
1081.4	102
1081.6	139
1081.8	132
1082	274
1082.2	192
1082.4	138
1082.6	110
1082.8	33
1083	44
1083.2	105
1083.4	75
1083.6	73
1083.8	103
1084	96
1084.2	149
1084.4	160
1084.6	169
1084.8	211
1085	152
1085.2	179
1085.4	115
1085.6	145
1085.8	159
1086	157
1086.2	93
1086.4	122
1086.6	136
1086.8	270
1087	227
1087.2	162
1087.4	223
1087.6	198
1087.8	254
1088	179
1088.2	138
1088.4	186
1088.6	140
1088.8	84
1089	171
1089.2	198
1089.4	118
1089.6	158
1089.8	143
1090	178
1090.2	179
1090.4	180
1090.6	186
1090.8	145
1091	264
1091.2	285
1091.4	278
1091.6	258
1091.8	246
1092	216
1092.2	219
1092.4	226
1092.6	151
1092.8	238
1093	174
1093.2	216
1093.4	173
1093.6	132
1093.8	245
1094	264
1094.2	257
1094.4	264
1094.6	168
1094.8	166
1095	180
1095.2	106
1095.4	161
1095.6	212
1095.8	184
1096	279
1096.2	267
1096.4	328
1096.6	436
1096.8	275
1097	328
1097.2	271
1097.4	330
1097.6	263
1097.8	235
1098	168
1098.2	265
1098.4	219
1098.6	306
1098.8	258
1099	340
1099.2	273
1099.4	308
1099.6	183
1099.8	288
1100	300
1100.2	220
1100.4	252
1100.6	250
1100.8	262
1101	284
1101.2	261
1101.4	304
1101.6	284
1101.8	238
1102	288
1102.2	328
1102.4	285
1102.6	325
1102.8	255
1103	324
1103.2	312
1103.4	261
1103.6	322
1103.8	323
1104	313
1104.2	301
1104.4	346
1104.6	316
1104.8	335
1105	221
1105.2	332
1105.4	346
1105.6	323
1105.8	405
1106	453
1106.2	305
1106.4	361
1106.6	422
1106.8	297
1107	382
1107.2	281
1107.4	266
1107.6	298
1107.8	276
1108	321
1108.2	382
1108.4	357
1108.6	449
1108.8	411
1109	412
1109.2	371
1109.4	380
1109.6	496
1109.8	502
1110	343
1110.2	347
1110.4	434
1110.6	315
1110.8	478
1111	418
1111.2	414
1111.4	518
1111.6	413
1111.8	469
1112	379
1112.2	359
1112.4	430
1112.6	366
1112.8	453
1113	454
1113.2	415
1113.4	414
1113.6	391
1113.8	340
1114	487
1114.2	436
1114.4	382
1114.6	383
1114.8	378
1115	463
1115.2	493
1115.4	528
1115.6	635
1115.8	551
1116	520
1116.2	545
1116.4	520
1116.6	499
1116.8	513
1117	493
1117.2	605
1117.4	712
1117.6	596
1117.8	783
1118	889
1118.2	889
1118.4	1031
1118.6	1113
1118.8	1152
1119	1251
1119.2	1222
1119.4	1340
1119.6	1281
1119.8	1298
1120	1368
1120.2	1328
1120.4	1334
1120.6	1456
1120.8	1303
1121	1241
1121.2	1198
1121.4	1117
1121.6	1154
1121.8	1046
1122	1025
1122.2	1121
1122.4	1084
1122.6	1020
1122.8	1094
1123	1114
1123.2	1120
1123.4	1154
1123.6	1174
1123.8	1169
1124	1192
1124.2	1125
1124.4	1153
1124.6	1146
1124.8	1109
1125	1153
1125.2	1129
1125.4	1109
1125.6	1080
1125.8	1083
1126	1106
1126.2	996
1126.4	1019
1126.6	1030
1126.8	1115
1127	1102
1127.2	1316
1127.4	1352
1127.6	1530
1127.8	1650
1128	1794
1128.2	1956
1128.4	2099
1128.6	2254
1128.8	2440
1129	2555
1129.2	2758
1129.4	2985
1129.6	3169
1129.8	3567
1130	3941
1130.2	4211
1130.4	4507
1130.6	4726
1130.8	4938
1131	5212
1131.2	5257
1131.4	5064
1131.6	4932
1131.8	4712
1132	4524
1132.2	4176
1132.4	3971
1132.6	3772
1132.8	3445
1133	3403
1133.2	3189
1133.4	3199
1133.6	3245
1133.8	3477
1134	3429
1134.2	3652
1134.4	3671
1134.6	3812
1134.8	3853
1135	3845
1135.2	3974
1135.4	3894
1135.6	3695
1135.8	3746
1136	3543
1136.2	3473
1136.4	3228
1136.6	3036
1136.8	2929
1137	2673
1137.2	2487
1137.4	2306
1137.6	2092
1137.8	1931
1138	1834
1138.2	1634
1138.4	1463
1138.6	1505
1138.8	1443
1139	1416
1139.2	1453
1139.4	1437
1139.6	1571
1139.8	1563
1140	1589
1140.2	1513
1140.4	1671
1140.6	1614
1140.8	1579
1141	1577
1141.2	1650
1141.4	1687
1141.6	1705
1141.8	1823
1142	2004
1142.2	2127
1142.4	2265
1142.6	2486
1142.8	2559
1143	2721
1143.2	2810
1143.4	2744
1143.6	2792
1143.8	2599
1144	2489
1144.2	2337
1144.4	2252
1144.6	2187
1144.8	2145
1145	2243
1145.2	2281
1145.4	2380
1145.6	2557
1145.8	2734
1146	2891
1146.2	3218
1146.4	3440
1146.6	3786
1146.8	3949
1147	4053
1147.2	4152
1147.4	4099
1147.6	3890
1147.8	3664
1148	3314
1148.2	3005
1148.4	2769
1148.6	2580
1148.8	2436
1149	2336
1149.2	2208
1149.4	2309
1149.6	2281
1149.8	2374
1150	2200
1150.2	2264
1150.4	2147
1150.6	2168
1150.8	2056
1151	2136
1151.2	1953
1151.4	1836
1151.6	1865
1151.8	1846
1152	1691
1152.2	1633
1152.4	1507
1152.6	1464
1152.8	1378
1153	1297
1153.2	1151
1153.4	1150
1153.6	1011
1153.8	950
1154	871
1154.2	795
1154.4	761
1154.6	776
1154.8	668
1155	685
1155.2	670
1155.4	700
1155.6	580
1155.8	550
1156	535
1156.2	538
1156.4	565
1156.6	477
1156.8	533
1157	610
1157.2	556
1157.4	583
1157.6	621
1157.8	669
1158	733
1158.2	710
1158.4	737
1158.6	746
1158.8	861
1159	883
1159.2	985
1159.4	957
1159.6	998
1159.8	942
1160	994
1160.2	934
1160.4	951
1160.6	890
1160.8	873
1161	781
1161.2	755
1161.4	835
1161.6	815
1161.8	798
1162	822
1162.2	776
1162.4	790
1162.6	793
1162.8	699
1163	724
1163.2	735
1163.4	644
1163.6	627
1163.8	696
1164	668
1164.2	629
1164.4	649
1164.6	826
1164.8	703
1165	641
1165.2	776
1165.4	640
1165.6	602
1165.8	595
1166	562
1166.2	511
1166.4	441
1166.6	476
1166.8	550
1167	447
1167.2	458
1167.4	508
1167.6	455
1167.8	474
1168	397
1168.2	408
1168.4	448
1168.6	340
1168.8	333
1169	388
1169.2	400
1169.4	331
1169.6	342
1169.8	276
1170	295
1170.2	291
1170.4	286
1170.6	298
1170.8	275
1171	269
1171.2	316
1171.4	322
1171.6	282
1171.8	329
1172	317
1172.2	320
1172.4	257
1172.6	343
1172.8	269
1173	247
1173.2	273
1173.4	315
1173.6	250
1173.8	317
1174	336
1174.2	298
1174.4	408
1174.6	424
1174.8	391
1175	415
1175.2	357
1175.4	299
1175.6	197
1175.8	183
1176	283
1176.2	254
1176.4	206
1176.6	317
1176.8	328
1177	342
1177.2	299
1177.4	277
1177.6	270
1177.8	400
1178	290
1178.2	311
1178.4	341
1178.6	295
1178.8	368
1179	256
1179.2	236
1179.4	366
1179.6	225
1179.8	401
1180	243
1180.2	238
1180.4	242
1180.6	222
1180.8	208
1181	275
1181.2	258
1181.4	321
1181.6	293
1181.8	205
1182	311
1182.2	304
1182.4	241
1182.6	252
1182.8	204
1183	164
1183.2	331
1183.4	319
1183.6	249
1183.8	283
1184	335
1184.2	421
1184.4	378
1184.6	376
1184.8	310
1185	280
1185.2	271
1185.4	287
1185.6	158
1185.8	284
1186	231
1186.2	171
1186.4	341
1186.6	331
1186.8	289
1187	348
1187.2	303
1187.4	402
1187.6	325
1187.8	275
1188	307
1188.2	274
1188.4	250
1188.6	299
1188.8	280
1189	350
1189.2	353
1189.4	318
1189.6	399
1189.8	461
1190	370
1190.2	417
1190.4	348
1190.6	421
1190.8	350
1191	369
1191.2	334
1191.4	414
1191.6	475
1191.8	308
1192	338
1192.2	354
1192.4	370
1192.6	386
1192.8	382
1193	455
1193.2	508
1193.4	416
1193.6	432
1193.8	490
1194	478
1194.2	582
1194.4	516
1194.6	408
1194.8	546
1195	518
1195.2	470
1195.4	642
1195.6	524
1195.8	631
1196	658
1196.2	656
1196.4	678
1196.6	645
1196.8	576
1197	652
1197.2	544
1197.4	581
1197.6	652
1197.8	585
1198	682
1198.2	722
1198.4	692
1198.6	800
1198.8	717
1199	734
1199.2	858
1199.4	859
1199.6	899
1199.8	900
1200	922
1200.2	1087
1200.4	1144
1200.6	1108
1200.8	1344
1201	1351
1201.2	1457
1201.4	1621
1201.6	1578
1201.8	1629
1202	1676
1202.2	1562
1202.4	1552
1202.6	1545
1202.8	1405
1203	1403
1203.2	1274
1203.4	1334
1203.6	1298
1203.8	1247
1204	1281
1204.2	1169
1204.4	1167
1204.6	1198
1204.8	1118
1205	1053
1205.2	1075
1205.4	946
1205.6	984
1205.8	953
1206	954
1206.2	1016
1206.4	927
1206.6	852
1206.8	905
1207	814
1207.2	812
1207.4	842
1207.6	694
1207.8	836
1208	950
1208.2	906
1208.4	997
1208.6	992
1208.8	972
1209	1150
1209.2	1045
1209.4	1027
1209.6	983
1209.8	911
1210	906
1210.2	781
1210.4	694
1210.6	720
1210.8	625
1211	598
1211.2	547
1211.4	579
1211.6	590
1211.8	627
1212	476
1212.2	508
1212.4	552
1212.6	558
1212.8	652
1213	542
1213.2	546
1213.4	595
1213.6	558
1213.8	698
1214	697
1214.2	729
1214.4	808
1214.6	798
1214.8	765
1215	792
1215.2	830
1215.4	755
1215.6	792
1215.8	663
1216	648
1216.2	673
1216.4	457
1216.6	496
1216.8	510
1217	391
1217.2	356
1217.4	362
1217.6	284
1217.8	417
1218	367
1218.2	319
1218.4	435
1218.6	423
1218.8	483
1219	382
1219.2	500
1219.4	517
1219.6	402
1219.8	423
1220	350
1220.2	344
1220.4	342
1220.6	307
1220.8	242
1221	327
1221.2	267
1221.4	270
1221.6	263
1221.8	252
1222	316
1222.2	246
1222.4	209
1222.6	235
1222.8	157
1223	60
1223.2	69
1223.4	62
1223.6	181
1223.8	114
1224	75
1224.2	164
1224.4	223
1224.6	130
1224.8	166
1225	19
1225.2	115
1225.4	187
1225.6	117
1225.8	93
1226	49
1226.2	1
1226.4	60
1226.6	36
1226.8	120
1227	108
1227.2	92
1227.4	140
1227.6	194
1227.8	177
1228	203
1228.2	136
1228.4	69
1228.6	166
1228.8	149
1229	152
1229.2	176
1229.4	96
1229.6	130
1229.8	148
1230	129
1230.2	158
1230.4	136
1230.6	84
1230.8	93
1231	43
1231.2	47
1231.4	143
1231.6	66
1231.8	99
1232	173
1232.2	119
1232.4	132
1232.6	93
1232.8	36
1233	127
1233.2	56
1233.4	51
1233.6	112
1233.8	26
1234	192
1234.2	261
1234.4	179
1234.6	205
1234.8	143
1235	131
1235.2	140
1235.4	118
1235.6	39
1235.8	150
1236	101
1236.2	54
1236.4	30
1236.6	98
1236.8	169
1237	102
1237.2	73
1237.4	137
1237.6	153
1237.8	199
1238	180
1238.2	120
1238.4	49
1238.6	122
1238.8	40
1239	54
1239.2	62
1239.4	71
1239.6	52
1239.8	168
1240	191
1240.2	127
1240.4	108
1240.6	123
1240.8	114
1241	155
1241.2	169
1241.4	52
1241.6	88
1241.8	109
1242	140
1242.2	123
1242.4	121
1242.6	67
1242.8	83
1243	92
1243.2	72
1243.4	83
1243.6	57
1243.8	165
1244	123
1244.2	119
1244.4	148
1244.6	222
1244.8	170
1245	163
1245.2	166
1245.4	187
1245.6	61
1245.8	7
1246	80
1246.2	16
1246.4	102
1246.6	45
1246.8	126
1247	82
1247.2	188
1247.4	201
1247.6	172
1247.8	138
1248	154
1248.2	132
1248.4	103
1248.6	146
1248.8	40
1249	101
1249.2	82
1249.4	33
1249.6	76
1249.8	159
1250	208

File: lasermedia/data/045-abs.txt
# Optical absorption spectrum of Program fragment delivered error ``Can't call method "sample_" on an undefined value at abs.template line 1.'':YSAG (Ho:Y3Sc2Al3O12)
# assuming unity concentration per meter.  This data was part of the NASA 
# Laser Spectra Database found on the web until December of 2005 which
# was created by Pat Cross working at NASA Langley Research Center, Internal
# Operations Group, Aerospace Electronics Systems Division, Remote Sensing.
#
# The spectra was collected by BMW on 12 February 1993 and was 
# annotated on 12 February 1993.  The sample name was "" was a 10.500
# long piece of :.   
# The incident light was unpolarized.
#
# Spectra were recorded from 1750 to 2200nm
# every 0.2nm at room temperature.
#
# FILE NAME ON PC = YSAG1.SP NO_POINTS = 2251. pts DATA_INTV = .000200 æm MIN_LAMBDA = 1.750000 æm MIN_DATA = .49620 MAX_LAMBDA = 2.200000 æm MAX_DATA = .79270 SCANSPEED = 15.000000 NM/MIN SLITWIDTH= .00000 æm RESP TIME = .5 sec SENSITIVITY = 5 DATE=93/02/12 09:54:23 93/02/12 YSAG1.
#
##Wavelength (nm)	Absorbance (/meter) 
1750	243
1750.2	228
1750.4	243
1750.6	306
1750.8	279
1751	301
1751.2	307
1751.4	247
1751.6	222
1751.8	215
1752	178
1752.2	215
1752.4	248
1752.6	203
1752.8	233
1753	152
1753.2	103
1753.4	232
1753.6	160
1753.8	167
1754	133
1754.2	76
1754.4	72
1754.6	151
1754.8	176
1755	191
1755.2	196
1755.4	224
1755.6	293
1755.8	291
1756	247
1756.2	282
1756.4	200
1756.6	163
1756.8	200
1757	119
1757.2	141
1757.4	181
1757.6	146
1757.8	179
1758	162
1758.2	211
1758.4	232
1758.6	212
1758.8	200
1759	240
1759.2	175
1759.4	228
1759.6	186
1759.8	176
1760	216
1760.2	268
1760.4	181
1760.6	244
1760.8	274
1761	244
1761.2	282
1761.4	197
1761.6	123
1761.8	146
1762	153
1762.2	171
1762.4	127
1762.6	119
1762.8	176
1763	85
1763.2	117
1763.4	251
1763.6	172
1763.8	237
1764	249
1764.2	128
1764.4	185
1764.6	215
1764.8	171
1765	139
1765.2	117
1765.4	85
1765.6	93
1765.8	90
1766	147
1766.2	123
1766.4	130
1766.6	160
1766.8	185
1767	171
1767.2	278
1767.4	268
1767.6	241
1767.8	313
1768	283
1768.2	271
1768.4	276
1768.6	232
1768.8	219
1769	235
1769.2	158
1769.4	255
1769.6	163
1769.8	159
1770	191
1770.2	102
1770.4	127
1770.6	127
1770.8	1
1771	110
1771.2	133
1771.4	86
1771.6	178
1771.8	77
1772	92
1772.2	250
1772.4	173
1772.6	211
1772.8	263
1773	157
1773.2	159
1773.4	249
1773.6	187
1773.8	284
1774	182
1774.2	148
1774.4	141
1774.6	129
1774.8	134
1775	109
1775.2	85
1775.4	167
1775.6	206
1775.8	167
1776	276
1776.2	291
1776.4	316
1776.6	297
1776.8	222
1777	270
1777.2	223
1777.4	131
1777.6	107
1777.8	152
1778	61
1778.2	95
1778.4	88
1778.6	2
1778.8	155
1779	76
1779.2	42
1779.4	168
1779.6	60
1779.8	181
1780	231
1780.2	213
1780.4	278
1780.6	268
1780.8	177
1781	192
1781.2	232
1781.4	217
1781.6	247
1781.8	163
1782	193
1782.2	144
1782.4	65
1782.6	203
1782.8	154
1783	95
1783.2	259
1783.4	142
1783.6	192
1783.8	222
1784	145
1784.2	190
1784.4	178
1784.6	183
1784.8	196
1785	216
1785.2	119
1785.4	209
1785.6	169
1785.8	160
1786	197
1786.2	180
1786.4	177
1786.6	242
1786.8	208
1787	252
1787.2	181
1787.4	99
1787.6	213
1787.8	92
1788	167
1788.2	157
1788.4	103
1788.6	140
1788.8	214
1789	195
1789.2	178
1789.4	183
1789.6	183
1789.8	255
1790	243
1790.2	228
1790.4	278
1790.6	226
1790.8	187
1791	115
1791.2	98
1791.4	177
1791.6	101
1791.8	77
1792	131
1792.2	114
1792.4	136
1792.6	250
1792.8	211
1793	216
1793.2	273
1793.4	239
1793.6	244
1793.8	314
1794	244
1794.2	312
1794.4	222
1794.6	173
1794.8	225
1795	146
1795.2	90
1795.4	181
1795.6	184
1795.8	204
1796	194
1796.2	150
1796.4	217
1796.6	230
1796.8	195
1797	235
1797.2	200
1797.4	169
1797.6	176
1797.8	132
1798	219
1798.2	169
1798.4	167
1798.6	197
1798.8	222
1799	178
1799.2	225
1799.4	203
1799.6	225
1799.8	287
1800	226
1800.2	255
1800.4	266
1800.6	221
1800.8	211
1801	246
1801.2	197
1801.4	262
1801.6	170
1801.8	230
1802	317
1802.2	265
1802.4	248
1802.6	340
1802.8	241
1803	278
1803.2	271
1803.4	236
1803.6	222
1803.8	138
1804	116
1804.2	136
1804.4	178
1804.6	210
1804.8	220
1805	213
1805.2	248
1805.4	328
1805.6	335
1805.8	318
1806	291
1806.2	219
1806.4	165
1806.6	215
1806.8	235
1807	245
1807.2	225
1807.4	255
1807.6	186
1807.8	268
1808	271
1808.2	311
1808.4	226
1808.6	170
1808.8	264
1809	277
1809.2	197
1809.4	178
1809.6	181
1809.8	243
1810	322
1810.2	298
1810.4	407
1810.6	305
1810.8	378
1811	388
1811.2	336
1811.4	356
1811.6	279
1811.8	165
1812	210
1812.2	282
1812.4	287
1812.6	270
1812.8	194
1813	253
1813.2	273
1813.4	288
1813.6	286
1813.8	256
1814	140
1814.2	324
1814.4	175
1814.6	255
1814.8	277
1815	225
1815.2	290
1815.4	387
1815.6	405
1815.8	353
1816	318
1816.2	256
1816.4	284
1816.6	267
1816.8	309
1817	324
1817.2	215
1817.4	282
1817.6	297
1817.8	305
1818	333
1818.2	323
1818.4	291
1818.6	351
1818.8	353
1819	269
1819.2	344
1819.4	309
1819.6	304
1819.8	300
1820	337
1820.2	362
1820.4	243
1820.6	295
1820.8	368
1821	328
1821.2	241
1821.4	234
1821.6	257
1821.8	262
1822	304
1822.2	339
1822.4	325
1822.6	322
1822.8	288
1823	382
1823.2	340
1823.4	380
1823.6	291
1823.8	237
1824	274
1824.2	344
1824.4	267
1824.6	344
1824.8	290
1825	272
1825.2	357
1825.4	310
1825.6	310
1825.8	375
1826	326
1826.2	301
1826.4	383
1826.6	264
1826.8	321
1827	351
1827.2	307
1827.4	394
1827.6	424
1827.8	420
1828	437
1828.2	458
1828.4	410
1828.6	463
1828.8	383
1829	361
1829.2	359
1829.4	329
1829.6	344
1829.8	270
1830	265
1830.2	375
1830.4	352
1830.6	380
1830.8	515
1831	460
1831.2	586
1831.4	624
1831.6	592
1831.8	706
1832	749
1832.2	716
1832.4	785
1832.6	729
1832.8	803
1833	824
1833.2	842
1833.4	794
1833.6	924
1833.8	819
1834	986
1834.2	1015
1834.4	974
1834.6	1106
1834.8	1028
1835	1070
1835.2	1176
1835.4	1197
1835.6	1255
1835.8	1320
1836	1320
1836.2	1370
1836.4	1334
1836.6	1248
1836.8	1355
1837	1214
1837.2	1217
1837.4	1264
1837.6	1327
1837.8	1252
1838	1283
1838.2	1278
1838.4	1276
1838.6	1289
1838.8	1253
1839	1263
1839.2	1139
1839.4	1173
1839.6	1142
1839.8	1085
1840	1121
1840.2	1108
1840.4	992
1840.6	1016
1840.8	1052
1841	1055
1841.2	1078
1841.4	991
1841.6	971
1841.8	1007
1842	981
1842.2	930
1842.4	912
1842.6	828
1842.8	831
1843	841
1843.2	740
1843.4	890
1843.6	776
1843.8	837
1844	896
1844.2	891
1844.4	984
1844.6	955
1844.8	935
1845	1028
1845.2	979
1845.4	956
1845.6	972
1845.8	882
1846	906
1846.2	949
1846.4	885
1846.6	896
1846.8	940
1847	774
1847.2	850
1847.4	884
1847.6	866
1847.8	869
1848	882
1848.2	890
1848.4	818
1848.6	821
1848.8	860
1849	934
1849.2	812
1849.4	873
1849.6	945
1849.8	856
1850	899
1850.2	915
1850.4	928
1850.6	1015
1850.8	1016
1851	1065
1851.2	1047
1851.4	1052
1851.6	1063
1851.8	1089
1852	1043
1852.2	1110
1852.4	1102
1852.6	1103
1852.8	1290
1853	1369
1853.2	1369
1853.4	1453
1853.6	1409
1853.8	1493
1854	1602
1854.2	1599
1854.4	1629
1854.6	1592
1854.8	1589
1855	1645
1855.2	1611
1855.4	1710
1855.6	1683
1855.8	1678
1856	1644
1856.2	1753
1856.4	1604
1856.6	1727
1856.8	1716
1857	1663
1857.2	1754
1857.4	1736
1857.6	1755
1857.8	1817
1858	1750
1858.2	1747
1858.4	1857
1858.6	1774
1858.8	1831
1859	1839
1859.2	1650
1859.4	1767
1859.6	1770
1859.8	1749
1860	1827
1860.2	1840
1860.4	1913
1860.6	1954
1860.8	2017
1861	2136
1861.2	2180
1861.4	2241
1861.6	2445
1861.8	2588
1862	2591
1862.2	2770
1862.4	2924
1862.6	3055
1862.8	3257
1863	3359
1863.2	3593
1863.4	3650
1863.6	3828
1863.8	4038
1864	4217
1864.2	4416
1864.4	4692
1864.6	4761
1864.8	4957
1865	5241
1865.2	5431
1865.4	5510
1865.6	5799
1865.8	5852
1866	6153
1866.2	6234
1866.4	6190
1866.6	6285
1866.8	6296
1867	6265
1867.2	6286
1867.4	6239
1867.6	6114
1867.8	6064
1868	5841
1868.2	5663
1868.4	5486
1868.6	5222
1868.8	4954
1869	4831
1869.2	4582
1869.4	4409
1869.6	4471
1869.8	4229
1870	3990
1870.2	3888
1870.4	3858
1870.6	3766
1870.8	3618
1871	3475
1871.2	3425
1871.4	3182
1871.6	3269
1871.8	3139
1872	3107
1872.2	3010
1872.4	3062
1872.6	3025
1872.8	3068
1873	3040
1873.2	3155
1873.4	3166
1873.6	3126
1873.8	3285
1874	3317
1874.2	3387
1874.4	3443
1874.6	3434
1874.8	3546
1875	3691
1875.2	3703
1875.4	3795
1875.6	3890
1875.8	3978
1876	4038
1876.2	4093
1876.4	4281
1876.6	4336
1876.8	4398
1877	4497
1877.2	4695
1877.4	4746
1877.6	4856
1877.8	5023
1878	5036
1878.2	5199
1878.4	5308
1878.6	5312
1878.8	5380
1879	5438
1879.2	5507
1879.4	5572
1879.6	5605
1879.8	5654
1880	5701
1880.2	5701
1880.4	5645
1880.6	5767
1880.8	5623
1881	5580
1881.2	5525
1881.4	5324
1881.6	5337
1881.8	5228
1882	5056
1882.2	4986
1882.4	4835
1882.6	4879
1882.8	4738
1883	4583
1883.2	4518
1883.4	4371
1883.6	4322
1883.8	4353
1884	4231
1884.2	4149
1884.4	4149
1884.6	3971
1884.8	3888
1885	3837
1885.2	3766
1885.4	3627
1885.6	3501
1885.8	3396
1886	3422
1886.2	3347
1886.4	3237
1886.6	3202
1886.8	3059
1887	3071
1887.2	3039
1887.4	2923
1887.6	2946
1887.8	2903
1888	2883
1888.2	2958
1888.4	2904
1888.6	2873
1888.8	2822
1889	2774
1889.2	2741
1889.4	2825
1889.6	2738
1889.8	2820
1890	2770
1890.2	2789
1890.4	2911
1890.6	2875
1890.8	2810
1891	2725
1891.2	2656
1891.4	2633
1891.6	2712
1891.8	2567
1892	2623
1892.2	2612
1892.4	2637
1892.6	2640
1892.8	2621
1893	2649
1893.2	2621
1893.4	2504
1893.6	2496
1893.8	2558
1894	2499
1894.2	2450
1894.4	2400
1894.6	2386
1894.8	2304
1895	2315
1895.2	2299
1895.4	2335
1895.6	2296
1895.8	2261
1896	2223
1896.2	2193
1896.4	2158
1896.6	2155
1896.8	2147
1897	2125
1897.2	2177
1897.4	2172
1897.6	2134
1897.8	2123
1898	2137
1898.2	2167
1898.4	2154
1898.6	2119
1898.8	2171
1899	2149
1899.2	2141
1899.4	2212
1899.6	2169
1899.8	2191
1900	2156
1900.2	2230
1900.4	2331
1900.6	2263
1900.8	2365
1901	2401
1901.2	2401
1901.4	2443
1901.6	2540
1901.8	2521
1902	2644
1902.2	2591
1902.4	2666
1902.6	2779
1902.8	2765
1903	2867
1903.2	2788
1903.4	2859
1903.6	2973
1903.8	2959
1904	2976
1904.2	3096
1904.4	3025
1904.6	3122
1904.8	3246
1905	3255
1905.2	3380
1905.4	3494
1905.6	3558
1905.8	3816
1906	3864
1906.2	4071
1906.4	4161
1906.6	4219
1906.8	4400
1907	4653
1907.2	4706
1907.4	5008
1907.6	5132
1907.8	5305
1908	5607
1908.2	5897
1908.4	6020
1908.6	6306
1908.8	6381
1909	6618
1909.2	6885
1909.4	7153
1909.6	7331
1909.8	7464
1910	7591
1910.2	7850
1910.4	7858
1910.6	7847
1910.8	7906
1911	7792
1911.2	7796
1911.4	7635
1911.6	7448
1911.8	7333
1912	7148
1912.2	6797
1912.4	6624
1912.6	6450
1912.8	6081
1913	5988
1913.2	5704
1913.4	5498
1913.6	5353
1913.8	5106
1914	4869
1914.2	4729
1914.4	4422
1914.6	4386
1914.8	4316
1915	4212
1915.2	4234
1915.4	4225
1915.6	4167
1915.8	4304
1916	4375
1916.2	4452
1916.4	4529
1916.6	4656
1916.8	4831
1917	5157
1917.2	5421
1917.4	5737
1917.6	5896
1917.8	6224
1918	6768
1918.2	7122
1918.4	7254
1918.6	7653
1918.8	7807
1919	8252
1919.2	8525
1919.4	8578
1919.6	8647
1919.8	8686
1920	8678
1920.2	8602
1920.4	8325
1920.6	8101
1920.8	7904
1921	7399
1921.2	6991
1921.4	6761
1921.6	6445
1921.8	6140
1922	5900
1922.2	5647
1922.4	5413
1922.6	5278
1922.8	5051
1923	4928
1923.2	4728
1923.4	4641
1923.6	4530
1923.8	4478
1924	4315
1924.2	4206
1924.4	4110
1924.6	4101
1924.8	3996
1925	3912
1925.2	3927
1925.4	3832
1925.6	3637
1925.8	3782
1926	3826
1926.2	3847
1926.4	3863
1926.6	3809
1926.8	3962
1927	4094
1927.2	4100
1927.4	4194
1927.6	4267
1927.8	4359
1928	4568
1928.2	4550
1928.4	4593
1928.6	4569
1928.8	4479
1929	4557
1929.2	4585
1929.4	4495
1929.6	4557
1929.8	4524
1930	4493
1930.2	4657
1930.4	4577
1930.6	4664
1930.8	4583
1931	4605
1931.2	4655
1931.4	4702
1931.6	4689
1931.8	4868
1932	4855
1932.2	4928
1932.4	5016
1932.6	4900
1932.8	4888
1933	4913
1933.2	4825
1933.4	4660
1933.6	4701
1933.8	4595
1934	4543
1934.2	4322
1934.4	4277
1934.6	4277
1934.8	4262
1935	4108
1935.2	4057
1935.4	3889
1935.6	3937
1935.8	3908
1936	3768
1936.2	3739
1936.4	3680
1936.6	3624
1936.8	3792
1937	3704
1937.2	3784
1937.4	3790
1937.6	3604
1937.8	3599
1938	3605
1938.2	3514
1938.4	3523
1938.6	3383
1938.8	3268
1939	3288
1939.2	3225
1939.4	3182
1939.6	3133
1939.8	3011
1940	3034
1940.2	3020
1940.4	2858
1940.6	2904
1940.8	2760
1941	2679
1941.2	2688
1941.4	2626
1941.6	2640
1941.8	2649
1942	2560
1942.2	2549
1942.4	2572
1942.6	2513
1942.8	2580
1943	2445
1943.2	2285
1943.4	2354
1943.6	2245
1943.8	2193
1944	2136
1944.2	1947
1944.4	1928
1944.6	1939
1944.8	1795
1945	1800
1945.2	1784
1945.4	1691
1945.6	1715
1945.8	1639
1946	1644
1946.2	1647
1946.4	1486
1946.6	1437
1946.8	1487
1947	1364
1947.2	1406
1947.4	1362
1947.6	1304
1947.8	1383
1948	1347
1948.2	1415
1948.4	1407
1948.6	1342
1948.8	1373
1949	1413
1949.2	1311
1949.4	1416
1949.6	1361
1949.8	1270
1950	1343
1950.2	1338
1950.4	1268
1950.6	1378
1950.8	1357
1951	1394
1951.2	1376
1951.4	1293
1951.6	1280
1951.8	1270
1952	1161
1952.2	1345
1952.4	1260
1952.6	1167
1952.8	1245
1953	1144
1953.2	1147
1953.4	1227
1953.6	1137
1953.8	1106
1954	1127
1954.2	1035
1954.4	1066
1954.6	1061
1954.8	958
1955	1056
1955.2	1041
1955.4	969
1955.6	1074
1955.8	1018
1956	1041
1956.2	1047
1956.4	919
1956.6	1019
1956.8	937
1957	836
1957.2	872
1957.4	887
1957.6	880
1957.8	885
1958	822
1958.2	916
1958.4	939
1958.6	832
1958.8	848
1959	980
1959.2	973
1959.4	945
1959.6	932
1959.8	912
1960	1022
1960.2	999
1960.4	1007
1960.6	941
1960.8	972
1961	1046
1961.2	1064
1961.4	937
1961.6	1057
1961.8	963
1962	912
1962.2	983
1962.4	897
1962.6	831
1962.8	852
1963	804
1963.2	794
1963.4	852
1963.6	898
1963.8	901
1964	810
1964.2	853
1964.4	968
1964.6	861
1964.8	897
1965	950
1965.2	798
1965.4	852
1965.6	877
1965.8	857
1966	845
1966.2	792
1966.4	792
1966.6	914
1966.8	873
1967	929
1967.2	1004
1967.4	902
1967.6	1009
1967.8	979
1968	930
1968.2	951
1968.4	903
1968.6	916
1968.8	918
1969	853
1969.2	921
1969.4	927
1969.6	965
1969.8	965
1970	1068
1970.2	1014
1970.4	999
1970.6	969
1970.8	913
1971	989
1971.2	931
1971.4	941
1971.6	936
1971.8	777
1972	833
1972.2	891
1972.4	760
1972.6	823
1972.8	770
1973	785
1973.2	836
1973.4	831
1973.6	844
1973.8	855
1974	771
1974.2	855
1974.4	919
1974.6	833
1974.8	952
1975	963
1975.2	861
1975.4	955
1975.6	956
1975.8	869
1976	826
1976.2	786
1976.4	819
1976.6	860
1976.8	719
1977	696
1977.2	709
1977.4	714
1977.6	853
1977.8	783
1978	785
1978.2	910
1978.4	854
1978.6	799
1978.8	839
1979	834
1979.2	837
1979.4	766
1979.6	694
1979.8	757
1980	792
1980.2	661
1980.4	694
1980.6	652
1980.8	627
1981	771
1981.2	647
1981.4	600
1981.6	585
1981.8	553
1982	606
1982.2	613
1982.4	598
1982.6	654
1982.8	619
1983	629
1983.2	692
1983.4	695
1983.6	733
1983.8	683
1984	570
1984.2	643
1984.4	663
1984.6	563
1984.8	526
1985	548
1985.2	496
1985.4	521
1985.6	412
1985.8	460
1986	475
1986.2	443
1986.4	502
1986.6	543
1986.8	543
1987	613
1987.2	508
1987.4	459
1987.6	583
1987.8	516
1988	531
1988.2	519
1988.4	417
1988.6	376
1988.8	391
1989	364
1989.2	384
1989.4	307
1989.6	327
1989.8	429
1990	362
1990.2	407
1990.4	410
1990.6	370
1990.8	358
1991	435
1991.2	381
1991.4	443
1991.6	383
1991.8	352
1992	433
1992.2	342
1992.4	449
1992.6	377
1992.8	352
1993	385
1993.2	345
1993.4	304
1993.6	378
1993.8	307
1994	336
1994.2	346
1994.4	376
1994.6	379
1994.8	382
1995	276
1995.2	323
1995.4	372
1995.6	306
1995.8	341
1996	328
1996.2	292
1996.4	344
1996.6	336
1996.8	305
1997	406
1997.2	369
1997.4	424
1997.6	526
1997.8	486
1998	400
1998.2	429
1998.4	410
1998.6	353
1998.8	331
1999	336
1999.2	324
1999.4	265
1999.6	293
1999.8	389
2000	359
2000.2	392
2000.4	375
2000.6	360
2000.8	439
2001	519
2001.2	447
2001.4	465
2001.6	435
2001.8	465
2002	508
2002.2	389
2002.4	468
2002.6	436
2002.8	352
2003	459
2003.2	464
2003.4	487
2003.6	484
2003.8	442
2004	423
2004.2	545
2004.4	550
2004.6	555
2004.8	590
2005	628
2005.2	676
2005.4	686
2005.6	654
2005.8	694
2006	666
2006.2	682
2006.4	735
2006.6	700
2006.8	607
2007	670
2007.2	575
2007.4	618
2007.6	613
2007.8	671
2008	681
2008.2	659
2008.4	644
2008.6	765
2008.8	760
2009	785
2009.2	806
2009.4	813
2009.6	917
2009.8	913
2010	877
2010.2	903
2010.4	959
2010.6	908
2010.8	919
2011	1054
2011.2	1000
2011.4	1077
2011.6	1108
2011.8	1150
2012	1232
2012.2	1313
2012.4	1360
2012.6	1344
2012.8	1347
2013	1446
2013.2	1567
2013.4	1486
2013.6	1589
2013.8	1565
2014	1597
2014.2	1679
2014.4	1571
2014.6	1653
2014.8	1582
2015	1685
2015.2	1656
2015.4	1582
2015.6	1564
2015.8	1643
2016	1483
2016.2	1457
2016.4	1481
2016.6	1481
2016.8	1434
2017	1401
2017.2	1430
2017.4	1500
2017.6	1414
2017.8	1386
2018	1303
2018.2	1329
2018.4	1257
2018.6	1252
2018.8	1198
2019	1278
2019.2	1226
2019.4	1162
2019.6	1124
2019.8	1098
2020	1140
2020.2	1160
2020.4	1127
2020.6	1127
2020.8	1125
2021	1112
2021.2	1082
2021.4	1090
2021.6	1023
2021.8	1059
2022	1052
2022.2	1042
2022.4	1029
2022.6	996
2022.8	1001
2023	976
2023.2	1030
2023.4	982
2023.6	1069
2023.8	985
2024	1041
2024.2	1013
2024.4	985
2024.6	1021
2024.8	963
2025	953
2025.2	1032
2025.4	917
2025.6	938
2025.8	959
2026	893
2026.2	850
2026.4	926
2026.6	876
2026.8	835
2027	861
2027.2	841
2027.4	889
2027.6	887
2027.8	945
2028	984
2028.2	882
2028.4	946
2028.6	1007
2028.8	939
2029	959
2029.2	1000
2029.4	993
2029.6	955
2029.8	927
2030	899
2030.2	909
2030.4	834
2030.6	915
2030.8	854
2031	849
2031.2	893
2031.4	956
2031.6	923
2031.8	1003
2032	1087
2032.2	1064
2032.4	1087
2032.6	1080
2032.8	1116
2033	1127
2033.2	1158
2033.4	1042
2033.6	1135
2033.8	1094
2034	1033
2034.2	1069
2034.4	1036
2034.6	1100
2034.8	1018
2035	1031
2035.2	1072
2035.4	983
2035.6	996
2035.8	1093
2036	1022
2036.2	1107
2036.4	1125
2036.6	1174
2036.8	1225
2037	1118
2037.2	1197
2037.4	1236
2037.6	1141
2037.8	1226
2038	1242
2038.2	1155
2038.4	1199
2038.6	1147
2038.8	1053
2039	1132
2039.2	1074
2039.4	1007
2039.6	1051
2039.8	1008
2040	1064
2040.2	1036
2040.4	980
2040.6	1006
2040.8	1050
2041	1009
2041.2	1076
2041.4	1081
2041.6	1076
2041.8	1127
2042	1110
2042.2	1130
2042.4	1136
2042.6	1026
2042.8	1034
2043	1031
2043.2	1106
2043.4	1085
2043.6	996
2043.8	1001
2044	1022
2044.2	936
2044.4	1051
2044.6	926
2044.8	893
2045	871
2045.2	929
2045.4	952
2045.6	891
2045.8	914
2046	907
2046.2	994
2046.4	1004
2046.6	1040
2046.8	1043
2047	999
2047.2	997
2047.4	1028
2047.6	947
2047.8	952
2048	881
2048.2	914
2048.4	846
2048.6	851
2048.8	841
2049	799
2049.2	786
2049.4	829
2049.6	933
2049.8	883
2050	1015
2050.2	903
2050.4	959
2050.6	970
2050.8	934
2051	947
2051.2	894
2051.4	887
2051.6	824
2051.8	842
2052	850
2052.2	835
2052.4	784
2052.6	714
2052.8	962
2053	921
2053.2	939
2053.4	848
2053.6	849
2053.8	932
2054	1004
2054.2	973
2054.4	961
2054.6	974
2054.8	903
2055	977
2055.2	1043
2055.4	977
2055.6	1028
2055.8	977
2056	940
2056.2	1080
2056.4	1009
2056.6	955
2056.8	983
2057	918
2057.2	1014
2057.4	964
2057.6	966
2057.8	1035
2058	967
2058.2	995
2058.4	988
2058.6	942
2058.8	940
2059	1047
2059.2	897
2059.4	1027
2059.6	1106
2059.8	1083
2060	1140
2060.2	1091
2060.4	1133
2060.6	1218
2060.8	1189
2061	1202
2061.2	1177
2061.4	1198
2061.6	1237
2061.8	1237
2062	1193
2062.2	1229
2062.4	1194
2062.6	1217
2062.8	1263
2063	1217
2063.2	1228
2063.4	1267
2063.6	1226
2063.8	1290
2064	1329
2064.2	1368
2064.4	1428
2064.6	1257
2064.8	1283
2065	1346
2065.2	1341
2065.4	1370
2065.6	1264
2065.8	1207
2066	1236
2066.2	1339
2066.4	1190
2066.6	1234
2066.8	1242
2067	1206
2067.2	1245
2067.4	1294
2067.6	1237
2067.8	1328
2068	1287
2068.2	1315
2068.4	1336
2068.6	1290
2068.8	1267
2069	1246
2069.2	1216
2069.4	1231
2069.6	1193
2069.8	1170
2070	1209
2070.2	1139
2070.4	1163
2070.6	1274
2070.8	1209
2071	1243
2071.2	1202
2071.4	1223
2071.6	1360
2071.8	1282
2072	1254
2072.2	1285
2072.4	1255
2072.6	1221
2072.8	1340
2073	1403
2073.2	1387
2073.4	1377
2073.6	1398
2073.8	1552
2074	1490
2074.2	1566
2074.4	1637
2074.6	1650
2074.8	1727
2075	1788
2075.2	1651
2075.4	1810
2075.6	1839
2075.8	1778
2076	1853
2076.2	1853
2076.4	1789
2076.6	1885
2076.8	1891
2077	1894
2077.2	1961
2077.4	1950
2077.6	1969
2077.8	1908
2078	1887
2078.2	1970
2078.4	2007
2078.6	1965
2078.8	1951
2079	1858
2079.2	1866
2079.4	1896
2079.6	1787
2079.8	1880
2080	1788
2080.2	1711
2080.4	1706
2080.6	1709
2080.8	1609
2081	1751
2081.2	1533
2081.4	1445
2081.6	1599
2081.8	1552
2082	1573
2082.2	1568
2082.4	1589
2082.6	1629
2082.8	1735
2083	1756
2083.2	1796
2083.4	1754
2083.6	1727
2083.8	1828
2084	1665
2084.2	1728
2084.4	1726
2084.6	1665
2084.8	1639
2085	1671
2085.2	1748
2085.4	1790
2085.6	1695
2085.8	1730
2086	1822
2086.2	1847
2086.4	1903
2086.6	1924
2086.8	1895
2087	2021
2087.2	2013
2087.4	1965
2087.6	2011
2087.8	2014
2088	1968
2088.2	2009
2088.4	1942
2088.6	1918
2088.8	1980
2089	1852
2089.2	1889
2089.4	1860
2089.6	1834
2089.8	1818
2090	1802
2090.2	1797
2090.4	1869
2090.6	1808
2090.8	1785
2091	1743
2091.2	1748
2091.4	1788
2091.6	1801
2091.8	1778
2092	1836
2092.2	1773
2092.4	1678
2092.6	1778
2092.8	1699
2093	1702
2093.2	1763
2093.4	1632
2093.6	1684
2093.8	1727
2094	1645
2094.2	1719
2094.4	1672
2094.6	1680
2094.8	1704
2095	1762
2095.2	1747
2095.4	1794
2095.6	1789
2095.8	1819
2096	1829
2096.2	1814
2096.4	1910
2096.6	1875
2096.8	1854
2097	1950
2097.2	1964
2097.4	1969
2097.6	2063
2097.8	1908
2098	1986
2098.2	2010
2098.4	2016
2098.6	1971
2098.8	1923
2099	1899
2099.2	1928
2099.4	1881
2099.6	1836
2099.8	1860
2100	1743
2100.2	1717
2100.4	1704
2100.6	1736
2100.8	1699
2101	1668
2101.2	1650
2101.4	1605
2101.6	1684
2101.8	1585
2102	1606
2102.2	1452
2102.4	1366
2102.6	1400
2102.8	1240
2103	1307
2103.2	1228
2103.4	1108
2103.6	1121
2103.8	1121
2104	1108
2104.2	1126
2104.4	1068
2104.6	1050
2104.8	1124
2105	1053
2105.2	1074
2105.4	1000
2105.6	982
2105.8	1008
2106	988
2106.2	940
2106.4	864
2106.6	849
2106.8	812
2107	827
2107.2	795
2107.4	868
2107.6	797
2107.8	762
2108	853
2108.2	861
2108.4	791
2108.6	844
2108.8	763
2109	681
2109.2	796
2109.4	726
2109.6	752
2109.8	764
2110	625
2110.2	722
2110.4	715
2110.6	673
2110.8	773
2111	715
2111.2	698
2111.4	768
2111.6	694
2111.8	759
2112	834
2112.2	687
2112.4	654
2112.6	702
2112.8	675
2113	818
2113.2	695
2113.4	643
2113.6	748
2113.8	771
2114	867
2114.2	869
2114.4	839
2114.6	915
2114.8	1009
2115	850
2115.2	1002
2115.4	1010
2115.6	934
2115.8	1089
2116	997
2116.2	1005
2116.4	1011
2116.6	975
2116.8	925
2117	976
2117.2	1001
2117.4	1111
2117.6	951
2117.8	936
2118	1048
2118.2	977
2118.4	1025
2118.6	1086
2118.8	960
2119	970
2119.2	1026
2119.4	935
2119.6	1006
2119.8	958
2120	908
2120.2	976
2120.4	994
2120.6	974
2120.8	1038
2121	964
2121.2	982
2121.4	947
2121.6	836
2121.8	834
2122	791
2122.2	741
2122.4	751
2122.6	737
2122.8	689
2123	707
2123.2	645
2123.4	660
2123.6	625
2123.8	568
2124	653
2124.2	621
2124.4	584
2124.6	661
2124.8	609
2125	602
2125.2	637
2125.4	577
2125.6	501
2125.8	605
2126	541
2126.2	573
2126.4	541
2126.6	521
2126.8	569
2127	581
2127.2	549
2127.4	621
2127.6	545
2127.8	560
2128	652
2128.2	533
2128.4	573
2128.6	653
2128.8	487
2129	521
2129.2	546
2129.4	608
2129.6	586
2129.8	589
2130	532
2130.2	597
2130.4	575
2130.6	562
2130.8	578
2131	466
2131.2	452
2131.4	511
2131.6	356
2131.8	472
2132	421
2132.2	433
2132.4	389
2132.6	409
2132.8	431
2133	510
2133.2	409
2133.4	466
2133.6	511
2133.8	462
2134	568
2134.2	499
2134.4	472
2134.6	576
2134.8	522
2135	431
2135.2	404
2135.4	360
2135.6	299
2135.8	375
2136	334
2136.2	363
2136.4	317
2136.6	297
2136.8	329
2137	298
2137.2	301
2137.4	347
2137.6	203
2137.8	225
2138	296
2138.2	240
2138.4	197
2138.6	163
2138.8	202
2139	268
2139.2	258
2139.4	234
2139.6	278
2139.8	237
2140	223
2140.2	311
2140.4	250
2140.6	262
2140.8	321
2141	219
2141.2	153
2141.4	236
2141.6	195
2141.8	227
2142	176
2142.2	213
2142.4	286
2142.6	272
2142.8	360
2143	333
2143.2	314
2143.4	343
2143.6	410
2143.8	326
2144	346
2144.2	368
2144.4	320
2144.6	352
2144.8	249
2145	242
2145.2	301
2145.4	238
2145.6	216
2145.8	253
2146	233
2146.2	204
2146.4	146
2146.6	185
2146.8	298
2147	310
2147.2	227
2147.4	252
2147.6	155
2147.8	233
2148	269
2148.2	192
2148.4	236
2148.6	175
2148.8	197
2149	270
2149.2	232
2149.4	234
2149.6	303
2149.8	242
2150	298
2150.2	293
2150.4	233
2150.6	192
2150.8	189
2151	197
2151.2	231
2151.4	195
2151.6	144
2151.8	229
2152	161
2152.2	242
2152.4	259
2152.6	286
2152.8	289
2153	255
2153.2	311
2153.4	328
2153.6	382
2153.8	346
2154	348
2154.2	212
2154.4	283
2154.6	171
2154.8	225
2155	208
2155.2	145
2155.4	126
2155.6	114
2155.8	158
2156	97
2156.2	100
2156.4	81
2156.6	129
2156.8	139
2157	132
2157.2	120
2157.4	171
2157.6	104
2157.8	123
2158	162
2158.2	112
2158.4	165
2158.6	61
2158.8	175
2159	200
2159.2	108
2159.4	215
2159.6	234
2159.8	188
2160	264
2160.2	279
2160.4	172
2160.6	242
2160.8	216
2161	182
2161.2	221
2161.4	236
2161.6	290
2161.8	212
2162	229
2162.2	371
2162.4	247
2162.6	315
2162.8	306
2163	276
2163.2	325
2163.4	353
2163.6	255
2163.8	202
2164	248
2164.2	180
2164.4	168
2164.6	118
2164.8	157
2165	104
2165.2	106
2165.4	10
2165.6	82
2165.8	131
2166	105
2166.2	187
2166.4	81
2166.6	149
2166.8	195
2167	188
2167.2	157
2167.4	171
2167.6	82
2167.8	140
2168	80
2168.2	92
2168.4	114
2168.6	61
2168.8	127
2169	156
2169.2	26
2169.4	164
2169.6	198
2169.8	89
2170	116
2170.2	145
2170.4	160
2170.6	116
2170.8	83
2171	102
2171.2	173
2171.4	52
2171.6	88
2171.8	108
2172	103
2172.2	193
2172.4	191
2172.6	186
2172.8	230
2173	196
2173.2	141
2173.4	179
2173.6	204
2173.8	139
2174	195
2174.2	88
2174.4	127
2174.6	135
2174.8	128
2175	196
2175.2	94
2175.4	150
2175.6	177
2175.8	177
2176	201
2176.2	240
2176.4	146
2176.6	168
2176.8	226
2177	249
2177.2	212
2177.4	176
2177.6	135
2177.8	196
2178	174
2178.2	196
2178.4	226
2178.6	93
2178.8	131
2179	182
2179.2	156
2179.4	178
2179.6	178
2179.8	166
2180	234
2180.2	213
2180.4	223
2180.6	189
2180.8	131
2181	216
2181.2	168
2181.4	185
2181.6	275
2181.8	217
2182	197
2182.2	334
2182.4	268
2182.6	268
2182.8	191
2183	203
2183.2	206
2183.4	238
2183.6	119
2183.8	134
2184	88
2184.2	71
2184.4	113
2184.6	79
2184.8	41
2185	111
2185.2	31
2185.4	75
2185.6	82
2185.8	80
2186	230
2186.2	134
2186.4	173
2186.6	197
2186.8	120
2187	180
2187.2	297
2187.4	195
2187.6	164
2187.8	208
2188	138
2188.2	228
2188.4	143
2188.6	88
2188.8	151
2189	173
2189.2	166
2189.4	161
2189.6	147
2189.8	135
2190	174
2190.2	171
2190.4	278
2190.6	194
2190.8	78
2191	184
2191.2	221
2191.4	214
2191.6	241
2191.8	158
2192	200
2192.2	256
2192.4	251
2192.6	210
2192.8	205
2193	126
2193.2	223
2193.4	145
2193.6	194
2193.8	231
2194	81
2194.2	88
2194.4	200
2194.6	142
2194.8	127
2195	183
2195.2	130
2195.4	186
2195.6	210
2195.8	274
2196	191
2196.2	192
2196.4	216
2196.6	199
2196.8	187
2197	239
2197.2	236
2197.4	103
2197.6	166
2197.8	72
2198	87
2198.2	162
2198.4	78
2198.6	32
2198.8	32
2199	71
2199.2	69
2199.4	88
2199.6	60
2199.8	142
2200	310
