Repository: scottprahl/lasermedia

File: lasermedia/data/068-ems.txt (part 1 of 5)
# Optical emission spectrum of Tm:Y3Al5O12 (Tm:Y3Al5O12)
# assuming unity concentration per meter.  This data was part of the NASA 
# Laser Spectra Database found on the web until December of 2005 which
# was created by Pat Cross working at NASA Langley Research Center, Internal
# Operations Group, Aerospace Electronics Systems Division, Remote Sensing.
#
# The spectra was collected by GA on 15 January 1994 and was 
# annotated on  6 April 1995.  The sample name was "" was a 9.990
# long piece of :.  
# The incident light was horizontally polarized.
#
# Spectra were recorded from 1550nm to 2299.9nm
# every 0.1nm at room temperature.  The
# excitation wavelength was unknown.
#
# SLIT WIDTH IS 1000 MICRONS, SAMPLE SHAPE IS CUBIC (1 CM^3). SOURCE POLARIZATION IS HORIZONTAL.
#
##Wavelength (nm)	Absorbance (/meter) 
1550	0.0104110738255034
1550.1	0.00691088739746458
1550.2	0.0073839485458613
1550.3	0.00781040268456376
1550.4	0.00961968680089485
1550.5	0.010714019388516
1550.6	0.0105508948545861
1550.7	0.011591163310962
1550.8	0.00897977255779269
1550.9	0.00744546979865772
1551	0.00707074944071588
1551.1	0.0097865398956003
1551.2	0.0108957867263236
1551.3	0.0076631245339299
1551.4	0.00588972781506339
1551.5	0.00698312826249068
1551.6	0.0144164802386279
1551.7	0.0157312639821029
1551.8	0.0151938851603281
1551.9	0.0150969425801641
1552	0.0152251118568233
1552.1	0.0147557792692021
1552.2	0.0133412565249814
1552.3	0.0141331096196868
1552.4	0.0160328113348248
1552.5	0.0135123042505593
1552.6	0.0149529269202088
1552.7	0.0168945749440716
1552.8	0.0179455630126771
1552.9	0.015706096196868
1553	0.0216857755406413
1553.1	0.0214224459358688
1553.2	0.0184670954511559
1553.3	0.0225102535421327
1553.4	0.0217253914988814
1553.5	0.0266433631618195
1553.6	0.0235915361670395
1553.7	0.0217016219239374
1553.8	0.024756711409396
1553.9	0.0218251304996271
1554	0.0213702460850112
1554.1	0.0218619500372856
1554.2	0.0246173564504101
1554.3	0.0252521439224459
1554.4	0.0240161260253542
1554.5	0.0261059843400447
1554.6	0.0244542319164802
1554.7	0.0240478187919463
1554.8	0.0287560589112603
1554.9	0.0276598620432513
1555	0.0241256524981357
1555.1	0.0238977442207308
1555.2	0.0226938851603281
1555.3	0.0260822147651007
1555.4	0.0269341909023117
1555.5	0.0270418530947054
1555.6	0.023587341536167
1555.7	0.0237555928411633
1555.8	0.0191913683818046
1555.9	0.0179781879194631
1556	0.0196061707680835
1556.1	0.0225093214019389
1556.2	0.0217365771812081
1556.3	0.0210141685309471
1556.4	0.0193283929903057
1556.5	0.0175936800894855
1556.6	0.0139699850857569
1556.7	0.0139681208053691
1556.8	0.0159973900074571
1556.9	0.0171961222967934
1557	0.0181394481730052
1557.1	0.0154031506338553
1557.2	0.0117184004474273
1557.3	0.0142920395227442
1557.4	0.012881711409396
1557.5	0.0163250372856078
1557.6	0.0105443698732289
1557.7	0.0106865212527964
1557.8	0.0106991051454139
1557.9	0.00814643922445936
1558	0.00963786353467562
1558.1	0.00927339671886652
1558.2	0.00811987322893363
1558.3	0.00800195749440716
1558.4	0.0102628635346756
1558.5	0.0113749067859806
1558.6	0.006014634601044
1558.7	0.00440725205070843
1558.8	0.00785607755406413
1558.9	0.00837481357196122
1559	0.00798191648023863
1559.1	0.00954511558538404
1559.2	0.0105019574944072
1559.3	0.0114252423564504
1559.4	0.00732895227442207
1559.5	0.00746644295302013
1559.6	0.00755313199105146
1559.7	0.0126715137956749
1559.8	0.0152325689783743
1559.9	0.0128868381804623
1560	0.00994733407904549
1560.1	0.00642570842654735
1560.2	0.00383123601789709
1560.3	0.00577740492170022
1560.4	0.00871457867263237
1560.5	0.00889028709917972
1560.6	0.00621178225205071
1560.7	0.00662565249813572
1560.8	0.00251556674123788
1560.9	0.00349165734526473
1561	0.00299822893363162
1561.1	0.00186073825503356
1561.2	0.00675288963460104
1561.3	0.00656133482475764
1561.4	0.00904409023117077
1561.5	0.00673611111111111
1561.6	0.00632503728560776
1561.7	0.00540874347501864
1561.8	0.00533976510067114
1561.9	0.0101738441461596
1562	0.00833985831469053
1562.1	0.00661819537658464
1562.2	0.00937266964951529
1562.3	0.00871504474272931
1562.4	0.0103821774794929
1562.5	0.00955397091722595
1562.6	0.00902404921700224
1562.7	0.0082289336316182
1562.8	0.00973713646532439
1562.9	0.00628448918717375
1563	0.00545395227442207
1563.1	0.00587621178225205
1563.2	0.00476510067114094
1563.3	0.00449240305741984
1563.4	0.00459368008948546
1563.5	0.00184074384787472
1563.6	0.0035219052945563
1563.7	0.00788916853094706
1563.8	0.0075755033557047
1563.9	0.0021972408650261
1564	0.00559843400447427
1564.1	0.00755406413124534
1564.2	0.0128122669649515
1564.3	0.00643642803877703
1564.4	0.0039659302759135
1564.5	0.00694024981357196
1564.6	0.00483314690529456
1564.7	0.00520926547352722
1564.8	0.00265557419835943
1564.9	0.0026388422818792
1565	0.00623275540641312
1565.1	0.00721196868008949
1565.2	0.00491610738255034
1565.3	0.00433594332587621
1565.4	0.00415170581655481
1565.5	0.00286260253542133
1565.6	0.00385975950782998
1565.7	0.00384591722595078
1565.8	0.00756711409395973
1565.9	0.00948359433258762
1566	0.0115375652498136
1566.1	0.00842841163310962
1566.2	0.00673471290082028
1566.3	0.00338595264727815
1566.4	0.0069220730797912
1566.5	0.00812313571961223
1566.6	0.00569258016405667
1566.7	0.00561987322893363
1566.8	0.00478933631618195
1566.9	0.00151854958985831
1567	0.00372870059656972
1567.1	0.00781133482475764
1567.2	0.0101249067859806
1567.3	0.0107503728560776
1567.4	0.00818745339299031
1567.5	0.00980891126025354
1567.6	0.00730098806860552
1567.7	0.00139741797166294
1567.8	0.00234232848620433
1567.9	0.00655154735272185
1568	0.00764960850111857
1568.1	0.011274701715138
1568.2	0.0094626211782252
1568.3	0.00691088739746458
1568.4	0.00509694258016406
1568.5	0.00516778523489933
1568.6	0.00770460477255779
1568.7	0.00646951901565996
1568.8	0.00719519015659955
1568.9	0.00693931767337808
1569	0.00880965697240865
1569.1	0.00529175988068606
1569.2	0.001369360551827
1569.3	0.00109158277404922
1569.4	0.00533324011931395
1569.5	0.005722408650261
1569.6	0.00911353467561521
1569.7	0.00503681953765846
1569.8	0.00917738627889635
1569.9	0.0118442393736018
1570	0.000758435868754661
1570.1	0.00257335943325876
1570.2	0.0085430648769575
1570.3	0.00870479120059657
1570.4	0.012369966442953
1570.5	0.0113273676360925
1570.6	0.00670441834451902
1570.7	0.00642850484712901
1570.8	0.00489233780760626
1570.9	0.00490305741983594
1571	0.004056860551827
1571.1	0.00757084265473527
1571.2	0.00685542505592841
1571.3	0.0126099925428784
1571.4	0.0100480052199851
1571.5	0.00495898583146905
1571.6	0.00511092468307233
1571.7	0.00821868008948546
1571.8	0.0128593400447427
1571.9	0.0104278523489933
1572	0.0113870246085011
1572.1	0.00971662938105891
1572.2	0.00676454138702461
1572.3	0.00653756524981357
1572.4	0.00763422818791946
1572.5	0.00947846756152125
1572.6	0.0107256711409396
1572.7	0.00909675615212528
1572.8	0.00671280760626398
1572.9	0.00494500372856078
1573	0.00621271439224459
1573.1	0.00835943325876212
1573.2	0.00908044369873229
1573.3	0.0102791759880686
1573.4	0.0113133855331842
1573.5	0.00506105518269948
1573.6	0.0125689783743475
1573.7	0.0101342281879195
1573.8	0.00639727815063386
1573.9	0.0107401193139448
1574	0.00921746830723341
1574.1	0.00655108128262491
1574.2	0.0102227815063386
1574.3	0.0129259880686055
1574.4	0.0117431021625652
1574.5	0.00653337061894109
1574.6	0.00698126398210291
1574.7	0.00474412751677852
1574.8	0.0071956562266965
1574.9	0.010154269202088
1575	0.011615398956003
1575.1	0.0108962527964206
1575.2	0.00551687173750932
1575.3	0.0114821029082774
1575.4	0.00960151006711409
1575.5	0.00652964205816555
1575.6	0.00766265846383296
1575.7	0.00812779642058166
1575.8	0.00730285234899329
1575.9	0.00476370246085011
1576	0.00560495898583147
1576.1	0.00795768083519761
1576.2	0.00693139448173005
1576.3	0.00346551081282625
1576.4	0.0106599552572707
1576.5	0.00963832960477256
1576.6	0.00491098061148397
1576.7	0.00693465697240865
1576.8	0.0114951528709918
1576.9	0.00727022744220731
1577	0.0086274235645041
1577.1	0.00833612975391499
1577.2	0.00831562266964952
1577.3	0.0107345264727815
1577.4	0.0143894481730052
1577.5	0.0129819164802386
1577.6	0.0116578113348248
1577.7	0.0122362043251305
1577.8	0.00707074944071588
1577.9	0.00916107382550336
1578	0.0106114839671887
1578.1	0.0116811148396719
1578.2	0.0117333146905295
1578.3	0.0122226882923192
1578.4	0.00840417598806861
1578.5	0.012045581655481
1578.6	0.0122175615212528
1578.7	0.0084708240119314
1578.8	0.00732475764354959
1578.9	0.00765193885160328
1579	0.010170581655481
1579.1	0.00748182326621924
1579.2	0.0124081841909023
1579.3	0.0130098806860552
1579.4	0.00900960104399702
1579.5	0.0113930835197614
1579.6	0.00984852721849366
1579.7	0.0092403057419836
1579.8	0.0100591909023117
1579.9	0.00973713646532439
1580	0.0126878262490679
1580.1	0.00995572334079046
1580.2	0.00869733407904549
1580.3	0.0121280760626398
1580.4	0.0126677852348993
1580.5	0.00927572706935123
1580.6	0.00949524608501119
1580.7	0.00622436614466816
1580.8	0.00344612229679344
1580.9	0.00970917225950783
1581	0.0159442580164057
1581.1	0.013546793437733
1581.2	0.0119216070096943
1581.3	0.0137201715137957
1581.4	0.00819537658463833
1581.5	0.00718773303504847
1581.6	0.00532298657718121
1581.7	0.00735365398956003
1581.8	0.00551034675615213
1581.9	0.0110034489187174
1582	0.0121206189410887
1582.1	0.0105005592841163
1582.2	0.00807093586875466
1582.3	0.0102185868754661
1582.4	0.0136115771812081
1582.5	0.0139173191648024
1582.6	0.00958379940343028
1582.7	0.00806347874720358
1582.8	0.00807885906040268
1582.9	0.0133221476510067
1583	0.0125041946308725
1583.1	0.0120236763609247
1583.2	0.00813804996271439
1583.3	0.00941648023862789
1583.4	0.00900400820283371
1583.5	0.00812266964951529
1583.6	0.00673471290082028
1583.7	0.00809610365398956
1583.8	0.0103854399701715
1583.9	0.0115384973900075
1584	0.0130047539149888
1584.1	0.012605797912006
1584.2	0.0086274235645041
1584.3	0.0111395413870246
1584.4	0.0133981170768084
1584.5	0.0148196308724832
1584.6	0.0122203579418345
1584.7	0.00779455630126771
1584.8	0.0101771066368382
1584.9	0.0106762677106637
1585	0.010876677852349
1585.1	0.0101263049962714
1585.2	0.0117766592095451
1585.3	0.0134666293810589
1585.4	0.0142864466815809
1585.5	0.0124193698732289
1585.6	0.0130429716629381
1585.7	0.0143656785980611
1585.8	0.0173895413870246
1585.9	0.0158869313944817
1586	0.0155746644295302
1586.1	0.0117496271439224
1586.2	0.0149645786726324
1586.3	0.0112262304250559
1586.4	0.00935868754660701
1586.5	0.0093782624906786
1586.6	0.00870199478001491
1586.7	0.0118274608501119
1586.8	0.0152418903803132
1586.9	0.0138432140193885
1587	0.0137970730797912
1587.1	0.0141769202087994
1587.2	0.0138618568232662
1587.3	0.0171653616703952
1587.4	0.0153504847129008
1587.5	0.0126570656226697
1587.6	0.0123816181953766
1587.7	0.0140035421327368
1587.8	0.0117901752423565
1587.9	0.0113488068605518
1588	0.0125512677106637
1588.1	0.0132517710663684
1588.2	0.0209997203579418
1588.3	0.0147310775540641
1588.4	0.0129674683072334
1588.5	0.0145595637583893
1588.6	0.0104884414615958
1588.7	0.0114233780760626
1588.8	0.0120134228187919
1588.9	0.0122124347501864
1589	0.0112574571215511
1589.1	0.00903756524981357
1589.2	0.00953439597315436
1589.3	0.0171975205070843
1589.4	0.0167743288590604
1589.5	0.0201095264727815
1589.6	0.010576062639821
1589.7	0.0105732662192394
1589.8	0.0129907718120805
1589.9	0.0146467188665175
1590	0.0183212155108128
1590.1	0.0161432699478001
1590.2	0.0166778523489933
1590.3	0.0154986950037286
1590.4	0.0158011744966443
1590.5	0.0148028523489933
1590.6	0.0147390007457122
1590.7	0.0153062080536913
1590.8	0.0154814504101417
1590.9	0.0156417785234899
1591	0.0153924310216257
1591.1	0.0166354399701715
1591.2	0.0183100298284862
1591.3	0.0200181767337808
1591.4	0.0155140753169277
1591.5	0.0160989932885906
1591.6	0.0158501118568233
1591.7	0.018457774049217
1591.8	0.017524235645041
1591.9	0.0208701528709918
1592	0.0193861856823266
1592.1	0.0182927852348993
1592.2	0.0164079977628635
1592.3	0.0187933445190157
1592.4	0.0193945749440716
1592.5	0.0139504101416853
1592.6	0.0157046979865772
1592.7	0.0161987322893363
1592.8	0.01889634601044
1592.9	0.0162551267710664
1593	0.0133468493661447
1593.1	0.0142421700223714
1593.2	0.0132578299776286
1593.3	0.01694817300522
1593.4	0.0150027964205817
1593.5	0.0151141871737509
1593.6	0.0196159582401193
1593.7	0.0187509321401939
1593.8	0.0191228560775541
1593.9	0.017686428038777
1594	0.0216167971662938
1594.1	0.0194663497390007
1594.2	0.0219230052199851
1594.3	0.020186894108874
1594.4	0.0231991051454139
1594.5	0.0195642244593587
1594.6	0.0170865958240119
1594.7	0.0167309843400447
1594.8	0.0157079604772558
1594.9	0.0179572147651007
1595	0.0204558165548098
1595.1	0.0193736017897092
1595.2	0.0171075689783743
1595.3	0.0178141312453393
1595.4	0.0155364466815809
1595.5	0.0180471662938106
1595.6	0.0200093214019389
1595.7	0.022678504847129
1595.8	0.0197613721103654
1595.9	0.0213562639821029
1596	0.0201799030574198
1596.1	0.0158813385533184
1596.2	0.0167556860551827
1596.3	0.0150587248322148
1596.4	0.0167076808351976
1596.5	0.0164727815063386
1596.6	0.0185994593586876
1596.7	0.0196387956748695
1596.8	0.0196154921700224
1596.9	0.0175386838180462
1597	0.0209158277404922
1597.1	0.0181832587621178
1597.2	0.0174725018642804
1597.3	0.0241340417598807
1597.4	0.0248639075316928
1597.5	0.0260584451901566
1597.6	0.027979120059657
1597.7	0.0219621551081283
1597.8	0.0230313199105145
1597.9	0.0197958612975392
1598	0.0166447613721104
1598.1	0.0181869873228934
1598.2	0.0190622669649515
1598.3	0.0195581655480984
1598.4	0.0210439970171514
1598.5	0.0234120991797166
1598.6	0.0229362416107383
1598.7	0.0222236204325131
1598.8	0.0218130126771066
1598.9	0.0206618195376585
1599	0.0260598434004474
1599.1	0.0223471290082028
1599.2	0.020260067114094
1599.3	0.02327134601044
1599.4	0.0222170954511559
1599.5	0.0219705443698732
1599.6	0.0219793997017151
1599.7	0.0226141871737509
1599.8	0.0191750559284116
1599.9	0.0231632177479493
1600	0.0222259507829978
1600.1	0.0233892617449664
1600.2	0.0287108501118568
1600.3	0.0289928225205071
1600.4	0.0263352908277405
1600.5	0.0252479492915735
1600.6	0.0257811334824758
1600.7	0.0273345451155854
1600.8	0.0250009321401939
1600.9	0.027118754660701
1601	0.025908836689038
1601.1	0.0245008389261745
1601.2	0.0229376398210291
1601.3	0.0282857941834452
1601.4	0.0276155853840418
1601.5	0.0272082401193139
1601.6	0.0282736763609247
1601.7	0.0295404548844146
1601.8	0.0341797166293811
1601.9	0.0310989932885906
1602	0.0351346942580164
1602.1	0.0336325503355705
1602.2	0.0319835943325876
1602.3	0.0323569164802386
1602.4	0.0287737695749441
1602.5	0.0309167598806861
1602.6	0.0318251304996271
1602.7	0.0284610365398956
1602.8	0.030908836689038
1602.9	0.0309526472781506
1603	0.0306762677106637
1603.1	0.0323480611483967
1603.2	0.0333757457121551
1603.3	0.0346863348247576
1603.4	0.0231035607755406
1603.5	0.0275396159582401
1603.6	0.0294910514541387
1603.7	0.0355769947800149
1603.8	0.0324011931394482
1603.9	0.0315151938851603
1604	0.033847408650261
1604.1	0.0329595451155854
1604.2	0.0357107568978374
1604.3	0.0313119873228934
1604.4	0.0314890939597315
1604.5	0.0325209731543624
1604.6	0.0303588739746458
1604.7	0.0356702087994034
1604.8	0.0378173937360179
1604.9	0.0367654735272185
1605	0.0334116331096197
1605.1	0.0345637583892617
1605.2	0.0355271252796421
1605.3	0.0360579791200597
1605.4	0.0332657531692767
1605.5	0.0360789522744221
1605.6	0.0380891126025354
1605.7	0.0332396532438479
1605.8	0.0352004101416853
1605.9	0.0363399515287099
1606	0.0388679157345265
1606.1	0.037256711409396
1606.2	0.0406790641312453
1606.3	0.0430989000745712
1606.4	0.0422818791946309
1606.5	0.0408049030574198
1606.6	0.0388888888888889
1606.7	0.0411031879194631
1606.8	0.0430634787472036
1606.9	0.0389163870246085
1607	0.0394062266964952
1607.1	0.0364900260999254
1607.2	0.0391414988814318
1607.3	0.0425997390007457
1607.4	0.0429413683818046
1607.5	0.0382172818791946
1607.6	0.0398429343773304
1607.7	0.0409368008948546
1607.8	0.0438460104399702
1607.9	0.0476277032065623
1608	0.045933072334079
1608.1	0.0440715883668904
1608.2	0.0469752050708427
1608.3	0.044529269202088
1608.4	0.0468540268456376
1608.5	0.0438199105145414
1608.6	0.0491331096196868
1608.7	0.050941461595824
1608.8	0.0466815809097688
1608.9	0.0471383296047726
1609	0.0488161819537659
1609.1	0.0504520879940343
1609.2	0.0504241237882177
1609.3	0.049748322147651
1609.4	0.048303504847129
1609.5	0.0508016405667412
1609.6	0.0541014168530947
1609.7	0.0523909395973154
1609.8	0.053043437733035
1609.9	0.0507923191648024
1610	0.0540781133482476
1610.1	0.0529875093214019
1610.2	0.0549310216256525
1610.3	0.0554809843400447
1610.4	0.0554483594332588
1610.5	0.056030947054437
1610.6	0.056688105891126
1610.7	0.0524934750186428
1610.8	0.0520507084265474
1610.9	0.0578159955257271
1611	0.0577460850111857
1611.1	0.0596802759134974
1611.2	0.0606217375093214
1611.3	0.0621224832214765
1611.4	0.0651146532438479
1611.5	0.0632503728560776
1611.6	0.062970730797912
1611.7	0.060365398956003
1611.8	0.0623834824757644
1611.9	0.0622390007457122
1612	0.0696215510812826
1612.1	0.0695749440715884
1612.2	0.0657578299776286
1612.3	0.0649934750186428
1612.4	0.0741051454138702
1612.5	0.0741098061148397
1612.6	0.068717375093214
1612.7	0.0700643176733781
1612.8	0.0722035794183445
1612.9	0.0777591349739001
1613	0.0786633109619687
1613.1	0.0793437733035049
1613.2	0.0822613721103654
1613.3	0.081030947054437
1613.4	0.0833379940343028
1613.5	0.0862136465324385
1613.6	0.0875978747203579
1613.7	0.0899002609992543
1613.8	0.0878961595824012
1613.9	0.0903290454884415
1614	0.0970218120805369
1614.1	0.0969658836689038
1614.2	0.0953020134228188
1614.3	0.0944444444444445
1614.4	0.0989886278896346
1614.5	0.102302386278896
1614.6	0.108962527964206
1614.7	0.108976510067114
1614.8	0.108454511558538
1614.9	0.111050521998509
1615	0.114807046979866
1615.1	0.120278709917972
1615.2	0.12565249813572
1615.3	0.122063758389262
1615.4	0.126659209545116
1615.5	0.131548284862043
1615.6	0.137169090231171
1615.7	0.138287658463833
1615.8	0.14318139448173
1615.9	0.153271812080537
1616	0.154390380313199
1616.1	0.161521252796421
1616.2	0.167337807606264
1616.3	0.17142524235645
1616.4	0.172795488441462
1616.5	0.178919649515287
1616.6	0.185966629381059
1616.7	0.188898210290828
1616.8	0.197688292319165
1616.9	0.201878262490679
1617	0.207671513795675
1617.1	0.216675988068606
1617.2	0.226496085011186
1617.3	0.230961036539896
1617.4	0.238665175242356
1617.5	0.244425801640567
1617.6	0.253448918717375
1617.7	0.26322706935123
1617.8	0.271299403430276
1617.9	0.274091163310962
1618	0.283487136465324
1618.1	0.288786353467562
1618.2	0.295418530947054
1618.3	0.303029455630127
1618.4	0.308808724832215
1618.5	0.315482848620433
1618.6	0.323592468307233
1618.7	0.327498135719612
1618.8	0.333976510067114
1618.9	0.339667225950783
1619	0.341592095451156
1619.1	0.345651565995526
1619.2	0.348205630126771
1619.3	0.344999067859806
1619.4	0.351691834451902
1619.5	0.35032158836689
1619.6	0.350447427293065
1619.7	0.350876211782252
1619.8	0.349067859806115
1619.9	0.341708612975392
1620	0.341755219985086
1620.1	0.341401006711409
1620.2	0.33912658463833
1620.3	0.33977442207308
1620.4	0.33351976137211
1620.5	0.329553504847129
1620.6	0.330294556301268
1620.7	0.325806301267711
1620.8	0.318200037285608
1620.9	0.315995525727069
1621	0.31761278896346
1621.1	0.306785980611484
1621.2	0.300848247576435
1621.3	0.301099925428784
1621.4	0.297073079791201
1621.5	0.293130126771066
1621.6	0.289895600298285
1621.7	0.288767710663684
1621.8	0.27962341536167
1621.9	0.277297725577927
1622	0.277586689038031
1622.1	0.274962714392245
1622.2	0.270851976137211
1622.3	0.270101603281133
1622.4	0.268232662192394
1622.5	0.263404175988069
1622.6	0.26136744966443
1622.7	0.263837621178225
1622.8	0.26883389261745
1622.9	0.266023489932886
1623	0.262700410141685
1623.1	0.26266312453393
1623.2	0.265897651006711
1623.3	0.269491051454139
1623.4	0.267715324384788
1623.5	0.271168903803132
1623.6	0.271784116331096
1623.7	0.275983407904549
1623.8	0.277940902311708
1623.9	0.279157345264728
1624	0.28758389261745
1624.1	0.295432513049963
1624.2	0.299319537658464
1624.3	0.298825503355705
1624.4	0.311744966442953
1624.5	0.323592468307233
1624.6	0.329693325876212
1624.7	0.337816927665921
1624.8	0.341536167039523
1624.9	0.347376025354213
1625	0.35990398956003
1625.1	0.36476976137211
1625.2	0.366489560029829
1625.3	0.376043997017151
1625.4	0.39066927665921
1625.5	0.397623042505593
1625.6	0.402987509321402
1625.7	0.412308911260254
1625.8	0.416634041759881
1625.9	0.42475764354959
1626	0.430746644295302
1626.1	0.431935123042506
1626.2	0.43425149142431
1626.3	0.443843214019389
1626.4	0.445968493661447
1626.5	0.445096942580164
1626.6	0.443437733035048
1626.7	0.44447706935123
1626.8	0.443880499627144
1626.9	0.443176733780761
1627	0.442118754660701
1627.1	0.433160887397465
1627.2	0.428229865771812
1627.3	0.424967375093214
1627.4	0.426174496644295
1627.5	0.420008389261745
1627.6	0.413012677106637
1627.7	0.406352535421327
1627.8	0.402903616703952
1627.9	0.395563012677107
1628	0.381762677106637
1628.1	0.372217561521253
1628.2	0.36558072334079
1628.3	0.358174869500373
1628.4	0.350936800894855
1628.5	0.339238441461596
1628.6	0.325950782997763
1628.7	0.319206748695004
1628.8	0.311754287844892
1628.9	0.304343773303505
1629	0.299571215510813
1629.1	0.286516592095451
1629.2	0.282116890380313
1629.3	0.280038217747949
1629.4	0.266526845637584
1629.5	0.256907158836689
1629.6	0.247739560029828
1629.7	0.245525727069351
1629.8	0.238502050708427
1629.9	0.23108687546607
1630	0.231184750186428
1630.1	0.217724645786726
1630.2	0.212005965697241
1630.3	0.207606263982103
1630.4	0.201593959731544
1630.5	0.195824011931394
1630.6	0.190892990305742
1630.7	0.183813385533184
1630.8	0.179991610738255
1630.9	0.176099925428784
1631	0.173606450410142
1631.1	0.169337248322148
1631.2	0.167566181953766
1631.3	0.158529082774049
1631.4	0.156790641312453
1631.5	0.151813012677107
1631.6	0.148480611483967
1631.7	0.142211968680089
1631.8	0.136786912751678
1631.9	0.141279828486204
1632	0.132718120805369
1632.1	0.129376398210291
1632.2	0.125717747949292
1632.3	0.123112416107383
1632.4	0.120315995525727
1632.5	0.118936428038777
1632.6	0.117146718866518
1632.7	0.111917412378822
1632.8	0.110980611483967
1632.9	0.110332774049217
1633	0.108706189410887
1633.1	0.106506338553318
1633.2	0.106632177479493
1633.3	0.105970357941834
1633.4	0.102796420581655
1633.5	0.0992682699478002
1633.6	0.0960943325876212
1633.7	0.0945563012677107
1633.8	0.093530947054437
1633.9	0.0944118195376585
1634	0.0936288217747949
1634.1	0.0959591722595078
1634.2	0.0901892244593587
1634.3	0.0819817300521998
1634.4	0.0889727815063386
1634.5	0.0827227815063386
1634.6	0.0827227815063386
1634.7	0.082508389261745
1634.8	0.0830210663683818
1634.9	0.0814830350484713
1635	0.0848480611483967
1635.1	0.074813571961223
1635.2	0.0753588739746458
1635.3	0.0721523117076808
1635.4	0.0742356450410142
1635.5	0.0765566741237882
1635.6	0.074780947054437
1635.7	0.0724878821774795
1635.8	0.074813571961223
1635.9	0.0740631991051454
1636	0.0716442953020134
1636.1	0.0710523862788963
1636.2	0.0720824011931394
1636.3	0.067239932885906
1636.4	0.0637723713646532
1636.5	0.0675335570469799
1636.6	0.0662518642803878
1636.7	0.068903803131991
1636.8	0.0678970917225951
1636.9	0.0690948918717375
1637	0.0659582401193139
1637.1	0.0623974645786726
1637.2	0.0615818419090231
1637.3	0.0629567486950037
1637.4	0.0660095078299776
1637.5	0.0573499254287845
1637.6	0.063627889634601
1637.7	0.0669323266219239
1637.8	0.0649235645041014
1637.9	0.0610784862043251
1638	0.0589112602535421
1638.1	0.0604772557792692
1638.2	0.0620059656972409
1638.3	0.0558771439224459
1638.4	0.052670581655481
1638.5	0.0581049589858315
1638.6	0.0562313571961223
1638.7	0.0555788590604027
1638.8	0.0560029828486204
1638.9	0.0564876957494407
1639	0.0625792319164802
1639.1	0.0599832214765101
1639.2	0.0586456002982849
1639.3	0.0560915361670395
1639.4	0.0581282624906786
1639.5	0.0566927665920955
1639.6	0.0561894108873975
1639.7	0.0539522744220731
1639.8	0.0560728933631618
1639.9	0.0567999627143922
1640	0.0581096196868009
1640.1	0.0584545115585384
1640.2	0.0572101043997017
1640.3	0.0595311334824758
1640.4	0.0612322893363162
1640.5	0.055779269202088
1640.6	0.054553504847129
1640.7	0.0603933631618195
1640.8	0.0600251677852349
1640.9	0.0566181953765846
1641	0.0576668530947054
1641.1	0.0606403803131991
1641.2	0.0611344146159582
1641.3	0.0603187919463087
1641.4	0.0589951528709918
1641.5	0.0595870618941089
1641.6	0.0602395600298285
1641.7	0.0606916480238628
1641.8	0.0609433258762118
1641.9	0.0612509321401939
1642	0.0613115212527964
1642.1	0.0637444071588367
1642.2	0.0662751677852349
1642.3	0.0648070469798658
1642.4	0.0660887397464579
1642.5	0.0644295302013423
1642.6	0.0642384414615958
1642.7	0.0643316554809843
1642.8	0.0674356823266219
1642.9	0.0660374720357942
1643	0.0668484340044743
1643.1	0.0710756897837435
1643.2	0.065389634601044
1643.3	0.0659442580164057
1643.4	0.0659629008202834
1643.5	0.0658696868008949
1643.6	0.0668810589112603
1643.7	0.0697194258016406
1643.8	0.0633156226696495
1643.9	0.0610412005965697
1644	0.0664336316181954
1644.1	0.067556860551827
1644.2	0.0690156599552573
1644.3	0.06680182699478
1644.4	0.0644714765100671
1644.5	0.0640659955257271
1644.6	0.0646532438478747
1644.7	0.0644854586129754
1644.8	0.0652078672632364
1644.9	0.061087807606264
1645	0.0665874347501864
1645.1	0.0672539149888143
1645.2	0.0635626398210291
1645.3	0.0623974645786726
1645.4	0.0654735272184937
1645.5	0.0663543997017151
1645.6	0.0604120059656972
1645.7	0.0594146159582401
1645.8	0.0612369500372856
1645.9	0.0681627516778524
1646	0.064382923191648
1646.1	0.0674636465324385
1646.2	0.0627097315436242
1646.3	0.0651472781506339
1646.4	0.0646951901565996
1646.5	0.0681720730797912
1646.6	0.0681907158836689
1646.7	0.0647557792692021
1646.8	0.0661866144668158
1646.9	0.0672865398956003
1647	0.0711595824011931
1647.1	0.0647790827740492
1647.2	0.0737322893363162
1647.3	0.0701435495898583
1647.4	0.0691461595824012
1647.5	0.0628309097688292
1647.6	0.065576062639821
1647.7	0.0668717375093214
1647.8	0.072613721103654
1647.9	0.0725298284862043
1648	0.0737369500372856
1648.1	0.0755080164056674
1648.2	0.0726929530201342
1648.3	0.0761884787472036
1648.4	0.079017524235645
1648.5	0.0789988814317673
1648.6	0.0782997762863535
1648.7	0.081184750186428
1648.8	0.0800475391498881
1648.9	0.0825270320656227
1649	0.0799683072334079
1649.1	0.0848900074571216
1649.2	0.0827554064131245
1649.3	0.0863021998508576
1649.4	0.0930508948545861
1649.5	0.0901099925428785
1649.6	0.0929017524235645
1649.7	0.0946868008948546
1649.8	0.0897417971662938
1649.9	0.0909302759134974
1650	0.0940762490678598
1650.1	0.100368195376585
1650.2	0.10064783743475
1650.3	0.105457680835198
1650.4	0.0999021252796421
1650.5	0.102633296047726
1650.6	0.109694258016406
1650.7	0.103509507829978
1650.8	0.11087807606264
1650.9	0.114676547352722
1651	0.114457494407159
1651.1	0.118493661446682
1651.2	0.119537658463833
1651.3	0.125023303504847
1651.4	0.122739560029828
1651.5	0.122110365398956
1651.6	0.123681021625653
1651.7	0.126654548844146
1651.8	0.132760067114094
1651.9	0.135025167785235
1652	0.138758389261745
1652.1	0.142589485458613
1652.2	0.145875279642058
1652.3	0.149725018642804
1652.4	0.15284302759135
1652.5	0.149888143176734
1652.6	0.161828859060403
1652.7	0.16550615212528
1652.8	0.168964392244594
1652.9	0.167351789709172
1653	0.167197986577181
1653.1	0.173811521252796
1653.2	0.171742170022371
1653.3	0.176416853094705
1653.4	0.184246830723341
1653.5	0.185374720357942
1653.6	0.184852721849366
1653.7	0.184162938105891
1653.8	0.184517151379568
1653.9	0.186050521998509
1654	0.18742076808352
1654.1	0.189993475018643
1654.2	0.193540268456376
1654.3	0.194854586129754
1654.4	0.188940156599553
1654.5	0.1887956748695
1654.6	0.186316181953766
1654.7	0.189070656226696
1654.8	0.185686987322893
1654.9	0.187108501118568
1655	0.185887397464579
1655.1	0.180252609992543
1655.2	0.174505965697241
1655.3	0.173480611483967
1655.4	0.169024981357196
1655.5	0.169295302013423
1655.6	0.165329045488441
1655.7	0.165198545861298
1655.8	0.160015846383296
1655.9	0.16428970917226
1656	0.157783370618941
1656.1	0.154931021625653
1656.2	0.152223154362416
1656.3	0.154646718866518
1656.4	0.14837341536167
1656.5	0.145348620432513
1656.6	0.145064317673378
1656.7	0.139760439970172
1656.8	0.135220917225951
1656.9	0.133090976882923
1657	0.126426174496644
1657.1	0.124529269202088
1657.2	0.12694817300522
1657.3	0.124906785980612
1657.4	0.123340790454884
1657.5	0.122021812080537
1657.6	0.12329884414616
1657.7	0.123308165548098
1657.8	0.119341909023117
1657.9	0.119411819537658
1658	0.116615398956003
1658.1	0.113753728560776
1658.2	0.11331096196868
1658.3	0.10982475764355
1658.4	0.107042319164802
1658.5	0.111181021625653
1658.6	0.109107009694258
1658.7	0.107890566741238
1658.8	0.107499067859806
1658.9	0.10657158836689
1659	0.105718680089485
1659.1	0.102987509321402
1659.2	0.099715697240865
1659.3	0.0996411260253542
1659.4	0.100372856077554
1659.5	0.0973900074571216
1659.6	0.0975624533929903
1659.7	0.095446495152871
1659.8	0.0968167412378822
1659.9	0.0946821401938852
1660	0.0898769574944072
1660.1	0.0907252050708427
1660.2	0.0911400074571216
1660.3	0.0927339671886652
1660.4	0.0891079418344519
1660.5	0.0927386278896346
1660.6	0.0973247576435496
1660.7	0.0968120805369128
1660.8	0.0939830350484713
1660.9	0.0890473527218494
1661	0.087280947054437
1661.1	0.0847082401193139
1661.2	0.0886651752423565
1661.3	0.0942300521998509
1661.4	0.0947613721103654
1661.5	0.0984200223713647
1661.6	0.0947986577181208
1661.7	0.0853281133482476
1661.8	0.0869780014914243
1661.9	0.089131245339299
1662	0.084107009694258
1662.1	0.0865958240119314
1662.2	0.0876304996271439
1662.3	0.0823126398210291
1662.4	0.0815063385533184
1662.5	0.0826994780014914
1662.6	0.0866890380313199
1662.7	0.0842561521252796
1662.8	0.0878402311707681
1662.9	0.081534302759135
1663	0.0853793810589113
1663.1	0.0831469052945563
1663.2	0.0827973527218494
1663.3	0.0837155108128263
1663.4	0.0866470917225951
1663.5	0.0857242729306488
1663.6	0.0838832960477256
1663.7	0.0840557419835943
1663.8	0.0839858314690529
1663.9	0.0810775540641312
1664	0.085901379567487
1664.1	0.085048471290082
1664.2	0.0830583519761372
1664.3	0.0838646532438479
1664.4	0.0868475018642804
1664.5	0.0894248695003729
1664.6	0.0862602535421327
1664.7	0.0887630499627144
1664.8	0.0843447054436987
1664.9	0.0845124906785981
1665	0.0828719239373602
1665.1	0.085267524235645
1665.2	0.0839904921700224
1665.3	0.0890892990305742
1665.4	0.0922259507829978
1665.5	0.0876910887397465
1665.6	0.0828626025354213
1665.7	0.0844845264727815
1665.8	0.0852908277404922
1665.9	0.0902125279642058
1666	0.0910514541387025
1666.1	0.0959312080536913
1666.2	0.0882829977628635
1666.3	0.090860365398956
1666.4	0.0834871364653244
1666.5	0.0853700596569724
1666.6	0.0827041387024609
1666.7	0.0807373228933632
1666.8	0.0830863161819538
1666.9	0.0823545861297539
1667	0.0913217747949292
1667.1	0.0931487695749441
1667.2	0.0893036912751678
1667.3	0.0864093959731544
1667.4	0.0821262117822521
1667.5	0.0808538404175988
1667.6	0.090357009694258
1667.7	0.0899049217002237
1667.8	0.0915594705443699
1667.9	0.0928924310216257
1668	0.0961828859060403
1668.1	0.0931208053691275
1668.2	0.0899095824011931
1668.3	0.0893223340790455
1668.4	0.0915781133482476
1668.5	0.0962527964205817
1668.6	0.0928038777032066
1668.7	0.0913077926920209
1668.8	0.088944817300522
1668.9	0.0916200596569724
1669	0.0921840044742729
1669.1	0.0915641312453393
1669.2	0.0938012677106637
1669.3	0.0946634973900075
1669.4	0.0956702087994034
1669.5	0.0946448545861298
1669.6	0.0955676733780761
1669.7	0.0940109992542879
1669.8	0.0953066741237882
1669.9	0.0979632736763609
1670	0.0974039895600298
1670.1	0.0934890007457122
1670.2	0.0933491797166294
1670.3	0.0983640939597315
1670.4	0.100964765100671
1670.5	0.0994593586875466
1670.6	0.0967375093214019
1670.7	0.10219052945563
1670.8	0.105662751677852
1670.9	0.110053131991051
1671	0.106478374347502
1671.1	0.106357196122297
1671.2	0.103644668158091
1671.3	0.0992962341536167
1671.4	0.0988534675615213
1671.5	0.104730611483967
1671.6	0.100470730797912
1671.7	0.102908277404922
1671.8	0.104166666666667
1671.9	0.105634787472036
1672	0.107927852348993
1672.1	0.112262304250559
1672.2	0.110822147651007
1672.3	0.109176920208799
1672.4	0.113930835197614
1672.5	0.11420581655481
1672.6	0.112653803131991
1672.7	0.115739187173751
1672.8	0.12053970917226
1672.9	0.114727815063386
1673	0.115231170768084
1673.1	0.118941088739746
1673.2	0.121369313944817
1673.3	0.121937919463087
1673.4	0.123816181953766
1673.5	0.119136838180462
1673.6	0.120110924683072
1673.7	0.119472408650261
1673.8	0.12321029082774
1673.9	0.126071961222968
1674	0.128257829977629
1674.1	0.123503914988814
1674.2	0.124911446681581
1674.3	0.123713646532438
1674.4	0.126449478001491
1674.5	0.131268642803878
1674.6	0.127908277404922
1674.7	0.132112229679344
1674.8	0.13498322147651
1674.9	0.136134414615958
1675	0.137924123788218
1675.1	0.137402125279642
1675.2	0.134391312453393
1675.3	0.138087248322148
1675.4	0.146667598806861
1675.5	0.143945749440716
1675.6	0.147306114839672
1675.7	0.149184377330351
1675.8	0.155164056674124
1675.9	0.159773489932886
1676	0.15730797912006
1676.1	0.150792319164802
1676.2	0.15397557792692
1676.3	0.157154175988069
1676.4	0.156208053691275
1676.5	0.15909302759135
1676.6	0.158715510812826
1676.7	0.168512304250559
1676.8	0.169514354958986
1676.9	0.173159023117077
1677	0.17532158836689
1677.1	0.177796420581655
1677.2	0.177237136465324
1677.3	0.17767524235645
1677.4	0.181958426547353
1677.5	0.183887956748695
1677.6	0.184969239373602
1677.7	0.18782624906786
1677.8	0.19115398956003
1677.9	0.192086129753915
1678	0.194742729306488
1678.1	0.197012490678598
1678.2	0.200144481730052
1678.3	0.200908836689038
1678.4	0.20641312453393
1678.5	0.207662192393736
1678.6	0.210686987322893
1678.7	0.218255965697241
1678.8	0.221951901565996
1678.9	0.220833333333333
1679	0.226538031319911
1679.1	0.230695376584638
1679.2	0.232503728560776
1679.3	0.237164429530201
1679.4	0.243325876211782
1679.5	0.248806860551827
1679.6	0.255028896346011
1679.7	0.25300615212528
1679.8	0.254395041014169
1679.9	0.259130313199105
1680	0.260645041014169
1680.1	0.266610738255034
1680.2	0.267389075316928
1680.3	0.272837434750186
1680.4	0.274254287844892
1680.5	0.275419463087248
1680.6	0.282433818046234
1680.7	0.288977442207308
1680.8	0.299850857568978
1680.9	0.300102535421327
1681	0.302535421327368
1681.1	0.307881245339299
1681.2	0.310719612229679
1681.3	0.312495339299031
1681.4	0.317822520507084
1681.5	0.315739187173751
1681.6	0.323140380313199
1681.7	0.329241237882178
1681.8	0.326360924683072
1681.9	0.330746644295302
1682	0.337900820283371
1682.1	0.346098993288591
1682.2	0.350149142431022
1682.3	0.35462341536167
1682.4	0.35211129753915
1682.5	0.361591163310962
1682.6	0.36875
1682.7	0.374603840417599
1682.8	0.372716256524981
1682.9	0.371551081282625
1683	0.382186800894855
1683.1	0.388888888888889
1683.2	0.395837994034303
1683.3	0.398480611483967
1683.4	0.402409582401193
1683.5	0.406469052945563
1683.6	0.411414056674124
1683.7	0.41785980611484
1683.8	0.429367076808352
1683.9	0.431016964951529
1684	0.441713273676361
1684.1	0.444444444444444
1684.2	0.451915548098434
1684.3	0.454409023117077
1684.4	0.46493754660701
1684.5	0.473667039522744
1684.6	0.478933631618195
1684.7	0.482568978374348
1684.8	0.490958240119314
1684.9	0.487229679343773
1685	0.497110365398956
1685.1	0.498974645786726
1685.2	0.512956748695004
1685.3	0.519854586129754
1685.4	0.52134601043997
1685.5	0.526146532438479
1685.6	0.531832587621178
1685.7	0.540687919463087
1685.8	0.546886651752424
1685.9	0.548750932140194
1686	0.556953765846383
1686.1	0.554576808351976
1686.2	0.556860551826995
1686.3	0.571215510812826
1686.4	0.577693885160328
1686.5	0.582820656226697
1686.6	0.56939783743475
1686.7	0.579278523489933
1686.8	0.582214765100671
1686.9	0.589765100671141
1687	0.586502609992543
1687.1	0.59139634601044
1687.2	0.598667039522744
1687.3	0.600904175988069
1687.4	0.59642990305742
1687.5	0.593540268456376
1687.6	0.593773303504847
1687.7	0.593307233407905
1687.8	0.589671886651753
1687.9	0.592608128262491
1688	0.586409395973154
1688.1	0.583612975391499
1688.2	0.585570469798658
1688.3	0.575270320656227
1688.4	0.573079791200597
1688.5	0.575829604772558
1688.6	0.574011931394482
1688.7	0.56469052945563
1688.8	0.563898210290828
1688.9	0.561661073825503
1689	0.562779642058166
1689.1	0.560169649515287
1689.2	0.550055928411633
1689.3	0.547119686800895
1689.4	0.545022371364653
1689.5	0.539988814317673
1689.6	0.534908650260999
1689.7	0.523816181953766
1689.8	0.527404921700224
1689.9	0.517244593586876
1690	0.521252796420582
1690.1	0.511558538404176
1690.2	0.504614093959732
1690.3	0.500419463087248
1690.4	0.498275540641313
1690.5	0.490445563012677
1690.6	0.485272184936615
1690.7	0.486996644295302
1690.8	0.482475764354959
1690.9	0.481030947054437
1691	0.476277032065623
1691.1	0.467514914243102
1691.2	0.469472408650261
1691.3	0.465459545115585
1691.4	0.466349739000746
1691.5	0.454124720357942
1691.6	0.446863348247576
1691.7	0.444775354213274
1691.8	0.43928970917226
1691.9	0.436045861297539
1692	0.445148210290828
1692.1	0.433403243847875
1692.2	0.435528523489933
1692.3	0.430536912751678
1692.4	0.424338180462342
1692.5	0.42394668158091
1692.6	0.423839485458613
1692.7	0.428914988814318
1692.8	0.424170395227442
1692.9	0.420660887397465
1693	0.419793997017151
1693.1	0.411968680089485
1693.2	0.40511278896346
1693.3	0.404972967934377
1693.4	0.39951062639821
1693.5	0.396821401938852
1693.6	0.398289522744221
1693.7	0.397110365398956
1693.8	0.398494593586876
1693.9	0.396131618195377
1694	0.396294742729306
1694.1	0.388516032811335
1694.2	0.388432140193885
1694.3	0.381879194630872
1694.4	0.37386744966443
1694.5	0.373280201342282
1694.6	0.382419835943326
1694.7	0.376514727815063
1694.8	0.373275540641313
1694.9	0.373489932885906
1695	0.380094146159582
1695.1	0.382116890380313
1695.2	0.3771951901566
1695.3	0.368218680089485
1695.4	0.367030201342282
1695.5	0.371094332587621
1695.6	0.380308538404176
1695.7	0.380303877703207
1695.8	0.37914336316182
1695.9	0.37841163310962
1696	0.384134973900075
1696.1	0.392165361670395
1696.2	0.395744780014914
1696.3	0.402097315436242
1696.4	0.399780947054437
1696.5	0.401225764354959
1696.6	0.404129381058911
1696.7	0.408598993288591
1696.8	0.413115212527964
1696.9	0.419365212527964
1697	0.421052386278896
1697.1	0.425177106636838
1697.2	0.43351976137211
1697.3	0.437350857568978
1697.4	0.447711595824012
1697.5	0.460174310216257
1697.6	0.474086502609993
1697.7	0.480704697986577
1697.8	0.481450410141685
1697.9	0.494780014914243
1698	0.510626398210291
1698.1	0.519621551081283
1698.2	0.529082774049217
1698.3	0.543297912005966
1698.4	0.555975018642804
1698.5	0.576668530947054
1698.6	0.586828859060403
1698.7	0.600205070842655
1698.8	0.616284489187174
1698.9	0.634601043997017
1699	0.652870991797166
1699.1	0.670488441461596
1699.2	0.693791946308725
1699.3	0.713320283370619
1699.4	0.728420954511559
1699.5	0.744034302759135
1699.6	0.767850484712901
1699.7	0.789103281133482
1699.8	0.80714019388516
1699.9	0.830956375838926
1700	0.853933631618195
1700.1	0.875838926174497
1700.2	0.890659955257271
1700.3	0.906832587621178
1700.4	0.922492542878449
1700.5	0.934470544369873
1700.6	0.950037285607755
1700.7	0.958659582401193
1700.8	0.962061894108874
1700.9	0.978514168530947
1701	0.988161819537659
1701.1	0.990818419090231
1701.2	0.981403803131991
1701.3	0.983128262490679
1701.4	0.97427293064877
1701.5	0.96136278896346
1701.6	0.96387956748695
1701.7	0.953672632363908
1701.8	0.939038031319911
1701.9	0.92841163310962
1702	0.915641312453393
1702.1	0.897604399701715
1702.2	0.884927293064877
1702.3	0.86996644295302
1702.4	0.852395600298285
1702.5	0.828905667412379
1702.6	0.810682326621924
1702.7	0.791107382550336
1702.8	0.787844891871738
1702.9	0.763562639821029
1703	0.746784116331096
1703.1	0.733128262490679
1703.2	0.714159209545116
1703.3	0.705769947800149
1703.4	0.684610365398956
1703.5	0.668810589112603
1703.6	0.660421327367636
1703.7	0.644714765100671
1703.8	0.630266592095451
1703.9	0.620385906040269
1704	0.611064504101417
