Repository: scottprahl/lasermedia

File: lasermedia/data/071-abs.txt
# Optical absorption spectrum of Program fragment delivered error ``Can't call method "sample_" on an undefined value at abs.template line 1.'':YLF (Tm:LiYF4)
# assuming unity concentration per meter.  This data was part of the NASA 
# Laser Spectra Database found on the web until December of 2005 which
# was created by Pat Cross working at NASA Langley Research Center, Internal
# Operations Group, Aerospace Electronics Systems Division, Remote Sensing.
#
# The spectra was collected by NYC on  1 January 1980 and was 
# annotated on 12 December 1989.  The sample name was "" was a 4.9000
# long piece of :.   
# The incident light had unknown polarization.
#
# Spectra were recorded from 650 to 850nm
# every 0.5nm at room temperature.
#
# FILE NAME ON PE-3600 = 004TYLF3.SP ON PC = 004TYLF3.SP NO_POINTS = 401. pts DATA_INTV = .000500 æm MIN_LAMBDA = .650000 æm MIN_DATA = 0.000000 MAX_LAMBDA = .850000 æm MAX_DATA = 10406.00 SCANSPEED = .01500000 æm/min SLITWIDTH= .00050 æmITA = 0. RESP = 2.000 sec ISMS = 0. DATE=YY/MM/DD INST = 509. ? = 0.
#
##Wavelength (nm)	Absorbance (/meter) 
650	682
650.5	745
651	734
651.5	778
652	700
652.5	707
653	716
653.5	750
654	743
654.5	841
655	917
655.5	1007
656	1041
656.5	1104
657	1246
657.5	1375
658	1296
658.5	1221
659	1201
659.5	1174
660	1048
660.5	974
661	919
661.5	992
662	975
662.5	1055
663	1206
663.5	1177
664	1038
664.5	953
665	908
665.5	937
666	888
666.5	859
667	877
667.5	884
668	888
668.5	978
669	1086
669.5	1165
670	1223
670.5	1239
671	1232
671.5	1244
672	1235
672.5	1221
673	1260
673.5	1305
674	1242
674.5	1159
675	1170
675.5	1206
676	1301
676.5	1324
677	1319
677.5	1423
678	1417
678.5	1444
679	1507
679.5	1473
680	1555
680.5	1731
681	1879
681.5	2026
682	2215
682.5	2449
683	2610
683.5	2860
684	3360
684.5	4123
685	5531
685.5	7968
686	10406
686.5	9202
687	7493
687.5	7033
688	7002
688.5	6609
689	5516
689.5	4252
690	3626
690.5	3414
691	3037
691.5	2660
692	2432
692.5	2168
693	2039
693.5	1872
694	1797
694.5	1630
695	1524
695.5	1460
696	1490
696.5	1481
697	1658
697.5	1866
698	2142
698.5	2091
699	2066
699.5	2126
700	2278
700.5	2415
701	2795
701.5	2957
702	2898
702.5	2809
703	2804
703.5	2671
704	2529
704.5	2374
705	2140
705.5	2014
706	1821
706.5	1691
707	1507
707.5	1365
708	1299
708.5	1180
709	1027
709.5	989
710	842
710.5	864
711	746
711.5	684
712	630
712.5	548
713	608
713.5	524
714	584
714.5	538
715	524
715.5	513
716	480
716.5	460
717	514
717.5	438
718	458
718.5	458
719	496
719.5	516
720	498
720.5	456
721	399
721.5	443
722	421
722.5	402
723	470
723.5	404
724	475
724.5	490
725	435
725.5	451
726	424
726.5	437
727	431
727.5	382
728	420
728.5	486
729	407
729.5	467
730	361
730.5	370
731	385
731.5	462
732	414
732.5	429
733	443
733.5	476
734	472
734.5	361
735	405
735.5	357
736	342
736.5	368
737	441
737.5	457
738	452
738.5	455
739	366
739.5	399
740	322
740.5	422
741	362
741.5	371
742	413
742.5	387
743	384
743.5	438
744	424
744.5	385
745	323
745.5	387
746	286
746.5	378
747	498
747.5	509
748	454
748.5	363
749	465
749.5	385
750	370
750.5	405
751	434
751.5	520
752	481
752.5	432
753	432
753.5	452
754	470
754.5	274
755	419
755.5	505
756	486
756.5	468
757	486
757.5	477
758	395
758.5	420
759	444
759.5	493
760	466
760.5	451
761	570
761.5	477
762	590
762.5	588
763	704
763.5	644
764	531
764.5	571
765	651
765.5	691
766	787
766.5	760
767	671
767.5	834
768	742
768.5	898
769	816
769.5	832
770	905
770.5	894
771	926
771.5	964
772	1085
772.5	917
773	1069
773.5	1191
774	973
774.5	1056
775	1146
775.5	1204
776	1189
776.5	1211
777	1385
777.5	1333
778	1381
778.5	1551
779	1664
779.5	1744
780	1920
780.5	2081
781	2437
781.5	2812
782	3024
782.5	3170
783	3180
783.5	3291
784	3557
784.5	3859
785	4204
785.5	4584
786	4535
786.5	4292
787	3912
787.5	3737
788	3747
788.5	3864
789	4175
789.5	4435
790	4872
790.5	5114
791	5015
791.5	4756
792	4653
792.5	4668
793	4901
793.5	5035
794	4948
794.5	4779
795	4612
795.5	4227
796	3690
796.5	3233
797	2948
797.5	2744
798	2606
798.5	2247
799	2111
799.5	1902
800	1861
800.5	1806
801	1544
801.5	1612
802	1658
802.5	1642
803	1574
803.5	1658
804	1397
804.5	1549
805	1499
805.5	1540
806	1463
806.5	1481
807	1273
807.5	1156
808	1199
808.5	1055
809	1064
809.5	1004
810	892
810.5	950
811	872
811.5	894
812	819
812.5	879
813	745
813.5	854
814	747
814.5	821
815	783
815.5	721
816	630
816.5	594
817	661
817.5	570
818	477
818.5	422
819	471
819.5	482
820	228
820.5	237
821	363
821.5	310
822	405
822.5	229
823	389
823.5	396
824	273
824.5	330
825	121
825.5	148
826	56
826.5	163
827	282
827.5	86
828	284
828.5	1
829	181
829.5	177
830	32
830.5	1
831	85
831.5	74
832	157
832.5	1
833	67
833.5	94
834	153
834.5	113
835	1
835.5	1
836	160
836.5	1
837	107
837.5	9
838	1
838.5	1
839	1
839.5	66
840	138
840.5	24
841	1
841.5	169
842	136
842.5	11
843	49
843.5	185
844	1
844.5	7
845	1
845.5	1
846	3
846.5	106
847	1
847.5	7
848	1
848.5	392
849	29
849.5	179
850	214

File: lasermedia/data/072-abs.txt
# Optical absorption spectrum of Program fragment delivered error ``Can't call method "sample_" on an undefined value at abs.template line 1.'':YLF (Tm:LiYF4)
# assuming unity concentration per meter.  This data was part of the NASA 
# Laser Spectra Database found on the web until December of 2005 which
# was created by Pat Cross working at NASA Langley Research Center, Internal
# Operations Group, Aerospace Electronics Systems Division, Remote Sensing.
#
# The spectra was collected by NYC on  1 January 1980 and was 
# annotated on 12 December 1989.  The sample name was "" was a 4.9000
# long piece of :.   
# The incident light had unknown polarization.
#
# Spectra were recorded from 650 to 850nm
# every 0.5nm at room temperature.
#
# FILE NAME ON PE-3600 = 004TYLF4.SP ON PC = 004TYLF4.SP NO_POINTS = 401. pts DATA_INTV = .000500 æm MIN_LAMBDA = .650000 æm MIN_DATA = 0.000000 MAX_LAMBDA = .850000 æm MAX_DATA = 27441.00 SCANSPEED = .01500000 æm/min SLITWIDTH= .00050 æmITA = 0. RESP = 2.000 sec ISMS = 0. DATE=YY/MM/DD INST = 509. ? = 0.
#
##Wavelength (nm)	Absorbance (/meter) 
650	186
650.5	173
651	142
651.5	151
652	140
652.5	162
653	173
653.5	169
654	202
654.5	238
655	333
655.5	351
656	395
656.5	502
657	674
657.5	1020
658	1631
658.5	2278
659	1886
659.5	1172
660	831
660.5	666
661	588
661.5	612
662	621
662.5	675
663	879
663.5	1236
664	1491
664.5	1539
665	1356
665.5	1193
666	1082
666.5	981
667	911
667.5	923
668	914
668.5	1006
669	1056
669.5	1069
670	1085
670.5	1083
671	1074
671.5	1142
672	1158
672.5	1228
673	1237
673.5	1235
674	1210
674.5	1310
675	1435
675.5	1627
676	1816
676.5	1963
677	2146
677.5	2411
678	2779
678.5	3212
679	3636
679.5	4273
680	5063
680.5	6135
681	7341
681.5	9103
682	11425
682.5	14344
683	17471
683.5	20861
684	23957
684.5	25374
685	24898
685.5	25732
686	27441
686.5	21360
687	13004
687.5	8490
688	6236
688.5	5096
689	4591
689.5	4231
690	3823
690.5	3233
691	2795
691.5	2483
692	2327
692.5	2088
693	1901
693.5	1731
694	1605
694.5	1516
695	1423
695.5	1377
696	1377
696.5	1384
697	1455
697.5	1573
698	1766
698.5	2156
699	2641
699.5	2679
700	2856
700.5	3023
701	3316
701.5	3359
702	3126
702.5	2748
703	2557
703.5	2471
704	2345
704.5	2282
705	2104
705.5	1831
706	1463
706.5	1125
707	888
707.5	677
708	633
708.5	544
709	463
709.5	346
710	290
710.5	328
711	293
711.5	240
712	280
712.5	235
713	289
713.5	231
714	238
714.5	198
715	216
715.5	209
716	167
716.5	225
717	234
717.5	194
718	203
718.5	137
719	126
719.5	179
720	201
720.5	137
721	87
721.5	164
722	179
722.5	195
723	190
723.5	157
724	96
724.5	111
725	164
725.5	155
726	211
726.5	140
727	171
727.5	178
728	207
728.5	202
729	187
729.5	194
730	172
730.5	172
731	156
731.5	198
732	223
732.5	236
733	218
733.5	254
734	207
734.5	199
735	214
735.5	192
736	130
736.5	181
737	230
737.5	155
738	170
738.5	215
739	217
739.5	182
740	202
740.5	239
741	197
741.5	244
742	193
742.5	231
743	193
743.5	200
744	171
744.5	224
745	253
745.5	227
746	207
746.5	240
747	275
747.5	247
748	260
748.5	192
749	278
749.5	189
750	269
750.5	256
751	307
751.5	269
752	274
752.5	280
753	267
753.5	314
754	321
754.5	347
755	394
755.5	432
756	414
756.5	441
757	419
757.5	461
758	499
758.5	530
759	628
759.5	644
760	693
760.5	682
761	709
761.5	736
762	807
762.5	870
763	900
763.5	947
764	884
764.5	967
765	1033
765.5	1080
766	1277
766.5	1257
767	1245
767.5	1436
768	1512
768.5	1635
769	1713
769.5	1879
770	2070
770.5	2193
771	2326
771.5	2540
772	2719
772.5	2850
773	2995
773.5	3215
774	3263
774.5	3651
775	3909
775.5	4357
776	4780
776.5	5445
777	6319
777.5	7182
778	7881
778.5	8328
779	8455
779.5	8607
780	8932
780.5	8732
781	8073
781.5	6997
782	5992
782.5	5283
783	4820
783.5	4495
784	4199
784.5	3946
785	3726
785.5	3434
786	3252
786.5	3131
787	3006
787.5	2982
788	3034
788.5	2932
789	3089
789.5	3284
790	3672
790.5	4207
791	5022
791.5	6159
792	6993
792.5	6508
793	5024
793.5	3754
794	3011
794.5	2496
795	2254
795.5	2050
796	1944
796.5	1958
797	1872
797.5	1868
798	1884
798.5	1820
799	1836
799.5	1833
800	1880
800.5	1868
801	1873
801.5	1944
802	2013
802.5	1995
803	2027
803.5	1799
804	1408
804.5	1136
805	940
805.5	889
806	723
806.5	640
807	571
807.5	511
808	560
808.5	587
809	609
809.5	620
810	562
810.5	712
811	806
811.5	815
812	788
812.5	1002
813	853
813.5	817
814	759
814.5	679
815	621
815.5	556
816	572
816.5	454
817	494
817.5	389
818	465
818.5	398
819	425
819.5	365
820	403
820.5	308
821	339
821.5	328
822	346
822.5	155
823	383
823.5	297
824	308
824.5	228
825	123
825.5	107
826	118
826.5	308
827	246
827.5	136
828	224
828.5	41
829	125
829.5	143
830	121
830.5	22
831	1
831.5	20
832	209
832.5	114
833	22
833.5	68
834	196
834.5	68
835	93
835.5	90
836	141
836.5	139
837	117
837.5	73
838	14
838.5	1
839	104
839.5	119
840	84
840.5	45
841	173
841.5	157
842	1
842.5	120
843	157
843.5	221
844	116
844.5	180
845	41
845.5	32
846	17
846.5	1
847	6
847.5	37
848	1
848.5	118
849	1
849.5	50
850	156

File: lasermedia/data/073-abs.txt
# Optical absorption spectrum of Program fragment delivered error ``Can't call method "sample_" on an undefined value at abs.template line 1.'':YLF (Tm:LiYF4)
# assuming unity concentration per meter.  This data was part of the NASA 
# Laser Spectra Database found on the web until December of 2005 which
# was created by Pat Cross working at NASA Langley Research Center, Internal
# Operations Group, Aerospace Electronics Systems Division, Remote Sensing.
#
# The spectra was collected by NYC on  1 January 1980 and was 
# annotated on 12 December 1989.  The sample name was "" was a 4.9000
# long piece of :.   
# The incident light had unknown polarization.
#
# Spectra were recorded from 1100 to 1300nm
# every 1nm at room temperature.
#
# FILE NAME ON PE-3600 = 004TYLF8.SP ON PC = 004TYLF8.SP NO_POINTS = 201. pts DATA_INTV = .001000 æm MIN_LAMBDA = 1.100000 æm MIN_DATA = 0.000000 MAX_LAMBDA = 1.300000 æm MAX_DATA = 8860.500 SCANSPEED = .01500000 æm/min SLITWIDTH= .00050 æmITA = 0. RESP = 2.000 sec ISMS = 0. DATE=YY/MM/DD INST = 509. ? = 0.
#
##Wavelength (nm)	Absorbance (/meter) 
1100	240
1101	196
1102	282
1103	341
1104	438
1105	377
1106	447
1107	282
1108	247
1109	144
1110	205
1111	243
1112	492
1113	337
1114	260
1115	234
1116	342
1117	239
1118	360
1119	173
1120	239
1121	292
1122	340
1123	367
1124	272
1125	391
1126	566
1127	396
1128	369
1129	349
1130	376
1131	363
1132	551
1133	429
1134	531
1135	385
1136	606
1137	549
1138	597
1139	489
1140	535
1141	502
1142	418
1143	544
1144	598
1145	507
1146	731
1147	485
1148	687
1149	547
1150	656
1151	634
1152	849
1153	783
1154	794
1155	758
1156	863
1157	901
1158	1006
1159	1024
1160	1089
1161	1170
1162	1130
1163	1096
1164	1163
1165	1335
1166	1294
1167	1366
1168	1452
1169	1534
1170	1579
1171	1716
1172	1816
1173	2016
1174	2034
1175	2280
1176	2554
1177	2722
1178	2865
1179	3133
1180	3293
1181	3362
1182	3227
1183	3013
1184	2792
1185	2704
1186	2510
1187	2318
1188	2035
1189	2033
1190	1858
1191	1776
1192	1635
1193	1440
1194	1622
1195	1510
1196	1581
1197	1613
1198	1613
1199	1574
1200	1772
1201	1827
1202	1964
1203	2201
1204	2562
1205	2957
1206	3532
1207	4014
1208	4957
1209	6138
1210	7444
1211	8776
1212	8860
1213	7961
1214	6709
1215	5755
1216	4938
1217	4220
1218	3788
1219	3300
1220	3090
1221	2846
1222	2610
1223	2352
1224	2188
1225	1840
1226	1758
1227	1657
1228	1385
1229	1340
1230	1171
1231	1111
1232	994
1233	914
1234	901
1235	791
1236	729
1237	740
1238	745
1239	689
1240	696
1241	663
1242	645
1243	523
1244	612
1245	552
1246	492
1247	570
1248	457
1249	409
1250	539
1251	493
1252	433
1253	497
1254	400
1255	440
1256	360
1257	436
1258	380
1259	416
1260	301
1261	363
1262	328
1263	350
1264	312
1265	352
1266	317
1267	185
1268	139
1269	247
1270	192
1271	170
1272	87
1273	157
1274	181
1275	63
1276	76
1277	30
1278	107
1279	89
1280	1
1281	43
1282	41
1283	243
1284	66
1285	144
1286	48
1287	1
1288	61
1289	1
1290	26
1291	1
1292	5
1293	1
1294	1
1295	1
1296	169
1297	1
1298	9
1299	55
1300	163

File: lasermedia/data/075-abs.txt
# Optical absorption spectrum of Program fragment delivered error ``Can't call method "sample_" on an undefined value at abs.template line 1.'':YLF (Tm:LiYF4)
# assuming unity concentration per meter.  This data was part of the NASA 
# Laser Spectra Database found on the web until December of 2005 which
# was created by Pat Cross working at NASA Langley Research Center, Internal
# Operations Group, Aerospace Electronics Systems Division, Remote Sensing.
#
# The spectra was collected by NYC on  1 January 1980 and was 
# annotated on 12 December 1989.  The sample name was "" was a 4.9000
# long piece of :.   
# The incident light had unknown polarization.
#
# Spectra were recorded from 1550 to 2050nm
# every 1nm at room temperature.
#
# FILE NAME ON PE-3600 = 004TYLF7.SP ON PC = 004TYLF7.SP NO_POINTS = 501. pts DATA_INTV = .001000 æm MIN_LAMBDA = 1.550000 æm MIN_DATA = .0000000 MAX_LAMBDA = 2.050000 æm MAX_DATA = 3523.100 SCANSPEED = .01500000 æm/min SLITWIDTH= .00050 æmITA = 0. RESP = 2.000 sec ISMS = 0. DATE=YY/MM/DD INST = 509. ? = 0.
#
##Wavelength (nm)	Absorbance (/meter) 
1550	1
1551	111
1552	1
1553	1
1554	1
1555	1
1556	1
1557	1
1558	1
1559	1
1560	52
1561	1
1562	1
1563	4
1564	1
1565	50
1566	1
1567	61
1568	16
1569	1
1570	73
1571	1
1572	31
1573	1
1574	1
1575	1
1576	1
1577	1
1578	1
1579	1
1580	1
1581	1
1582	1
1583	25
1584	1
1585	8
1586	34
1587	172
1588	91
1589	181
1590	120
1591	249
1592	71
1593	234
1594	115
1595	124
1596	96
1597	251
1598	83
1599	72
1600	37
1601	22
1602	1
1603	203
1604	133
1605	133
1606	245
1607	195
1608	274
1609	191
1610	213
1611	285
1612	393
1613	268
1614	462
1615	398
1616	380
1617	193
1618	464
1619	327
1620	380
1621	134
1622	413
1623	246
1624	341
1625	231
1626	328
1627	194
1628	568
1629	218
1630	425
1631	403
1632	602
1633	313
1634	509
1635	509
1636	629
1637	401
1638	553
1639	454
1640	602
1641	361
1642	434
1643	419
1644	467
1645	318
1646	441
1647	507
1648	607
1649	466
1650	446
1651	541
1652	574
1653	567
1654	654
1655	678
1656	769
1657	814
1658	701
1659	912
1660	1080
1661	1035
1662	888
1663	1201
1664	1085
1665	1271
1666	1145
1667	1459
1668	1371
1669	1427
1670	1164
1671	1337
1672	1362
1673	1283
1674	1330
1675	1504
1676	1693
1677	1709
1678	1869
1679	2008
1680	2095
1681	2324
1682	2291
1683	2486
1684	2649
1685	2361
1686	2218
1687	2257
1688	2181
1689	1862
1690	1659
1691	1544
1692	1646
1693	1307
1694	1212
1695	1136
1696	1264
1697	995
1698	972
1699	861
1700	1037
1701	937
1702	877
1703	843
1704	1183
1705	957
1706	953
1707	1062
1708	1240
1709	1083
1710	1141
1711	1063
1712	1382
1713	1330
1714	1152
1715	1355
1716	1430
1717	1595
1718	1439
1719	1480
1720	1620
1721	1900
1722	1896
1723	2036
1724	2123
1725	2395
1726	2176
1727	2400
1728	2372
1729	2391
1730	2303
1731	2430
1732	2266
1733	2607
1734	2377
1735	2556
1736	2465
1737	2850
1738	2754
1739	2976
1740	3106
1741	3406
1742	3420
1743	3523
1744	3516
1745	3511
1746	3215
1747	2996
1748	2708
1749	2515
1750	2313
1751	2187
1752	1943
1753	1985
1754	1911
1755	1708
1756	1645
1757	1724
1758	1681
1759	1547
1760	1545
1761	1554
1762	1491
1763	1545
1764	1482
1765	1468
1766	1584
1767	1446
1768	1453
1769	1371
1770	1374
1771	1205
1772	1311
1773	1250
1774	1383
1775	1158
1776	1185
1777	1106
1778	1334
1779	1154
1780	1089
1781	995
1782	1176
1783	1091
1784	1087
1785	1019
1786	1132
1787	1152
1788	1147
1789	1152
1790	1235
1791	1343
1792	1334
1793	1368
1794	1585
1795	1513
1796	1506
1797	1511
1798	1314
1799	1314
1800	1229
1801	1114
1802	891
1803	828
1804	784
1805	820
1806	611
1807	589
1808	584
1809	534
1810	567
1811	516
1812	393
1813	452
1814	622
1815	514
1816	494
1817	574
1818	656
1819	583
1820	523
1821	587
1822	658
1823	618
1824	738
1825	665
1826	639
1827	701
1828	690
1829	708
1830	661
1831	668
1832	623
1833	639
1834	694
1835	531
1836	522
1837	630
1838	500
1839	681
1840	549
1841	768
1842	544
1843	746
1844	536
1845	759
1846	711
1847	684
1848	505
1849	620
1850	786
1851	695
1852	602
1853	565
1854	571
1855	713
1856	375
1857	466
1858	532
1859	452
1860	441
1861	373
1862	428
1863	349
1864	387
1865	334
1866	288
1867	169
1868	176
1869	47
1870	86
1871	1
1872	220
1873	1
1874	176
1875	1
1876	41
1877	1
1878	108
1879	1
1880	80
1881	1
1882	181
1883	1
1884	91
1885	89
1886	229
1887	129
1888	276
1889	120
1890	122
1891	243
1892	432
1893	155
1894	204
1895	81
1896	120
1897	186
1898	1
1899	105
1900	1
1901	73
1902	1
1903	149
1904	71
1905	58
1906	1
1907	158
1908	1
1909	218
1910	1
1911	102
1912	115
1913	202
1914	1
1915	240
1916	38
1917	207
1918	85
1919	137
1920	113
1921	115
1922	115
1923	89
1924	24
1925	48
1926	72
1927	68
1928	74
1929	1
1930	1
1931	1
1932	140
1933	1
1934	1
1935	1
1936	1
1937	1
1938	48
1939	1
1940	14
1941	1
1942	31
1943	1
1944	1
1945	1
1946	71
1947	1
1948	121
1949	115
1950	191
1951	16
1952	91
1953	249
1954	306
1955	67
1956	148
1957	214
1958	231
1959	313
1960	74
1961	175
1962	131
1963	175
1964	401
1965	326
1966	269
1967	370
1968	129
1969	483
1970	448
1971	210
1972	437
1973	413
1974	554
1975	687
1976	388
1977	430
1978	638
1979	360
1980	545
1981	318
1982	237
1983	371
1984	150
1985	165
1986	389
1987	215
1988	222
1989	209
1990	266
1991	478
1992	135
1993	222
1994	385
1995	429
1996	365
1997	540
1998	399
1999	544
2000	609
2001	472
2002	536
2003	609
2004	423
2005	463
2006	489
2007	476
2008	729
2009	450
2010	446
2011	638
2012	494
2013	415
2014	452
2015	318
2016	360
2017	371
2018	316
2019	369
2020	380
2021	200
2022	404
2023	301
2024	530
2025	391
2026	429
2027	319
2028	623
2029	513
2030	431
2031	586
2032	571
2033	509
2034	757
2035	513
2036	615
2037	602
2038	460
2039	651
2040	849
2041	689
2042	620
2043	620
2044	527
2045	649
2046	578
2047	527
2048	600
2049	569
2050	433

File: lasermedia/data/076-abs.txt
# Optical absorption spectrum of Program fragment delivered error ``Can't call method "sample_" on an undefined value at abs.template line 1.'':YLF (Tm:LiYF4)
# assuming unity concentration per meter.  This data was part of the NASA 
# Laser Spectra Database found on the web until December of 2005 which
# was created by Pat Cross working at NASA Langley Research Center, Internal
# Operations Group, Aerospace Electronics Systems Division, Remote Sensing.
#
# The spectra was collected by NYC on  1 January 1980 and was 
# annotated on 12 December 1989.  The sample name was "" was a 4.9000
# long piece of :.   
# The incident light had unknown polarization.
#
# Spectra were recorded from 1550 to 2200nm
# every 1nm at room temperature.
#
# FILE NAME ON PE-3600 = 004TYLF5.SP ON PC = 004TYLF5.SP NO_POINTS = 651. pts DATA_INTV = .001000 æm MIN_LAMBDA = 1.550000 æm MIN_DATA = 0.000000 MAX_LAMBDA = 2.200000 æm MAX_DATA = 18720.00 SCANSPEED = .01500000 æm/min SLITWIDTH= .00050 æmITA = 0. RESP = 2.000 sec ISMS = 0. DATE=YY/MM/DD INST = 509. ? = 0.
#
##Wavelength (nm)	Absorbance (/meter) 
1550	10
1551	157
1552	239
1553	228
1554	129
1555	157
1556	204
1557	193
1558	305
1559	230
1560	372
1561	414
1562	407
1563	372
1564	281
1565	386
1566	321
1567	332
1568	297
1569	310
1570	286
1571	246
1572	317
1573	236
1574	267
1575	211
1576	433
1577	284
1578	355
1579	285
1580	320
1581	234
1582	358
1583	402
1584	433
1585	544
1586	223
1587	536
1588	394
1589	540
1590	292
1591	360
1592	305
1593	312
1594	374
1595	316
1596	421
1597	286
1598	410
1599	67
1600	432
1601	359
1602	652
1603	374
1604	530
1605	486
1606	532
1607	599
1608	406
1609	726
1610	517
1611	868
1612	379
1613	651
1614	637
1615	693
1616	649
1617	589
1618	575
1619	671
1620	627
1621	544
1622	1007
1623	772
1624	942
1625	705
1626	992
1627	1014
1628	1069
1629	947
1630	1028
1631	1277
1632	1411
1633	1372
1634	1130
1635	1411
1636	1377
1637	1354
1638	1261
1639	1297
1640	1447
1641	1598
1642	1470
1643	1423
1644	1580
1645	1630
1646	1724
1647	1751
1648	1852
1649	2039
1650	2129
1651	2060
1652	2097
1653	2410
1654	2688
1655	2508
1656	2733
1657	2719
1658	2966
1659	3089
1660	3115
1661	3170
1662	3563
1663	3657
1664	3719
1665	3990
1666	4099
1667	4533
1668	4612
1669	5101
1670	5438
1671	6188
1672	6694
1673	7557
1674	8292
1675	9813
1676	10771
1677	12288
1678	13629
1679	15243
1680	16545
1681	17494
1682	18184
1683	18511
1684	18719
1685	18013
1686	17589
1687	16651
1688	16493
1689	15464
1690	15055
1691	14024
1692	13325
1693	12312
1694	11342
1695	10812
1696	10010
1697	9553
1698	8653
1699	8264
1700	7754
1701	7648
1702	6909
1703	6737
1704	6369
1705	5986
1706	5834
1707	5285
1708	5201
1709	4735
1710	4710
1711	4281
1712	4041
1713	3785
1714	3802
1715	3514
1716	3394
1717	3301
1718	3081
1719	3057
1720	2814
1721	2894
1722	2791
1723	2749
1724	2730
1725	2559
1726	2697
1727	2629
1728	2864
1729	2688
1730	2744
1731	2754
1732	2782
1733	2933
1734	3023
1735	2952
1736	3042
1737	3146
1738	3163
1739	3303
1740	3544
1741	3671
1742	3999
1743	4169
1744	4315
1745	4410
1746	4445
1747	4235
1748	3703
1749	3449
1750	2915
1751	2776
1752	2451
1753	2498
1754	2319
1755	2288
1756	2179
1757	2277
1758	2140
1759	1891
1760	2083
1761	1947
1762	1995
1763	1580
1764	1763
1765	1455
1766	1685
1767	1371
1768	1439
1769	1323
1770	1294
1771	1258
1772	884
1773	1244
1774	913
1775	1211
1776	649
1777	945
1778	905
1779	878
1780	799
1781	732
1782	970
1783	770
1784	943
1785	632
1786	1042
1787	822
1788	1060
1789	708
1790	874
1791	908
1792	885
1793	903
1794	668
1795	941
1796	738
1797	807
1798	653
1799	794
1800	682
1801	841
1802	662
1803	671
1804	772
1805	720
1806	808
1807	799
1808	712
1809	877
1810	889
1811	763
1812	873
1813	1111
1814	1184
1815	1012
1816	907
1817	1143
1818	1164
1819	1227
1820	1220
1821	1454
1822	1470
1823	1452
1824	1229
1825	1500
1826	1506
1827	1742
1828	1669
1829	1575
1830	1564
1831	1990
1832	1790
1833	1834
1834	1527
1835	1507
1836	1516
1837	1244
1838	1215
1839	886
1840	1289
1841	884
1842	823
1843	738
1844	848
1845	873
1846	723
1847	730
1848	674
1849	931
1850	598
1851	705
1852	541
1853	781
1854	652
1855	494
1856	710
1857	468
1858	726
1859	439
1860	637
1861	488
1862	599
1863	495
1864	364
1865	628
1866	530
1867	613
1868	499
1869	579
1870	380
1871	785
1872	680
1873	870
1874	769
1875	996
1876	1169
1877	1052
1878	1188
1879	1043
1880	1190
1881	992
1882	1073
1883	918
1884	918
1885	952
1886	918
1887	793
1888	860
1889	773
1890	784
1891	739
1892	512
1893	590
1894	465
1895	434
1896	306
1897	355
1898	209
1899	326
1900	386
1901	315
1902	218
1903	304
1904	466
1905	331
1906	366
1907	309
1908	285
1909	327
1910	360
1911	336
1912	440
1913	278
1914	369
1915	186
1916	263
1917	279
1918	252
1919	425
1920	4
1921	272
1922	1
1923	290
1924	90
1925	147
1926	191
1927	110
1928	57
1929	1
1930	313
1931	1
1932	333
1933	1
1934	293
1935	101
1936	271
1937	220
1938	119
1939	362
1940	282
1941	353
1942	38
1943	469
1944	327
1945	371
1946	219
1947	168
1948	433
1949	274
1950	367
1951	179
1952	301
1953	232
1954	378
1955	184
1956	19
1957	279
1958	270
1959	270
1960	1
1961	85
1962	17
1963	156
1964	1
1965	1
1966	1
1967	106
1968	1
1969	1
1970	126
1971	249
1972	134
1973	1
1974	124
1975	88
1976	298
1977	91
1978	210
1979	179
1980	469
1981	206
1982	318
1983	78
1984	349
1985	294
1986	168
1987	193
1988	160
1989	292
1990	30
1991	114
1992	32
1993	312
1994	13
1995	116
1996	1
1997	55
1998	171
1999	1
2000	130
2001	1
2002	88
2003	77
2004	44
2005	40
2006	14
2007	245
2008	9
2009	199
2010	1
2011	402
2012	102
2013	265
2014	128
2015	181
2016	259
2017	217
2018	352
2019	14
2020	363
2021	186
2022	186
2023	160
2024	230
2025	153
2026	103
2027	184
2028	83
2029	207
2030	266
2031	160
2032	31
2033	169
2034	156
2035	134
2036	108
2037	1
2038	97
2039	174
2040	139
2041	51
2042	137
2043	159
2044	84
2045	258
2046	367
2047	164
2048	186
2049	245
2050	256
2051	287
2052	265
2053	330
2054	208
2055	246
2056	215
2057	310
2058	173
2059	323
2060	6
2061	129
2062	222
2063	114
2064	193
2065	1
2066	196
2067	13
2068	167
2069	1
2070	132
2071	1
2072	123
2073	51
2074	1
2075	141
2076	1
2077	234
2078	1
2079	142
2080	67
2081	153
2082	96
2083	1
2084	142
2085	76
2086	226
2087	41
2088	15
2089	78
2090	224
2091	129
2092	81
2093	195
2094	204
2095	268
2096	64
2097	156
2098	165
2099	258
2100	44
2101	1
2102	73
2103	211
2104	1
2105	1
2106	1
2107	177
2108	20
2109	1
2110	1
2111	18
2112	153
2113	1
2114	23
2115	1
2116	25
2117	56
2118	1
2119	1
2120	1
2121	1
2122	1
2123	35
2124	1
2125	264
2126	68
2127	61
2128	101
2129	22
2130	286
2131	1
2132	189
2133	1
2134	317
2135	172
2136	106
2137	115
2138	44
2139	174
2140	1
2141	97
2142	1
2143	133
2144	115
2145	52
2146	89
2147	1
2148	171
2149	89
2150	166
2151	28
2152	230
2153	83
2154	43
2155	65
2156	1
2157	61
2158	2
2159	1
2160	1
2161	2
2162	134
2163	198
2164	112
2165	218
2166	64
2167	293
2168	154
2169	247
2170	130
2171	216
2172	205
2173	192
2174	170
2175	1
2176	347
2177	104
2178	292
2179	98
2180	206
2181	212
2182	149
2183	171
2184	70
2185	434
2186	81
2187	220
2188	8
2189	151
2190	237
2191	167
2192	165
2193	1
2194	231
2195	143
2196	196
2197	1
2198	104
2199	95
2200	1

File: lasermedia/data/079-abs.txt
# Optical absorption spectrum of Program fragment delivered error ``Can't call method "sample_" on an undefined value at abs.template line 1.'':YLF (Tm:LiYF4)
# assuming unity concentration per meter.  This data was part of the NASA 
# Laser Spectra Database found on the web until December of 2005 which
# was created by Pat Cross working at NASA Langley Research Center, Internal
# Operations Group, Aerospace Electronics Systems Division, Remote Sensing.
#
# The spectra was collected by BMW on 20 February 1992 and was 
# annotated on 24 February 1992.  The sample name was "" was a 4.3900
# long piece of :.   
# The incident light was unpolarized.
#
# Spectra were recorded from 740 to 850nm
# every 0.2nm at room temperature.
#
# FILE NAME ON PC = BR86.DX NO_POINTS = 551. pts DATA_INTV = .000200 ˆm MIN_LAMBDA = .740000 ˆm MIN_DATA = .48050 MAX_LAMBDA = .850000 ˆm MAX_DATA = .93950 SCANSPEED = 30.000000 NM/MIN SLITWIDTH= .40000 NM RESP TIME = 1.0 sec SENSITIVITY = 2 DATE=92/02/20 HORIZONTAL POL. (E PERPENDICULAR TO C-AXIS).
#
##Wavelength (nm)	Absorbance (/meter) 
740	1
740.2	20
740.4	15
740.6	8
740.8	21
741	17
741.2	20
741.4	13
741.6	15
741.8	36
742	35
742.2	23
742.4	45
742.6	44
742.8	43
743	32
743.2	40
743.4	36
743.6	26
743.8	5
744	29
744.2	54
744.4	35
744.6	27
744.8	24
745	39
745.2	44
745.4	42
745.6	42
745.8	50
746	27
746.2	36
746.4	21
746.6	20
746.8	36
747	36
747.2	40
747.4	24
747.6	35
747.8	44
748	36
748.2	51
748.4	55
748.6	55
748.8	68
749	46
749.2	63
749.4	73
749.6	54
749.8	54
750	55
750.2	42
750.4	47
750.6	59
750.8	69
751	66
751.2	53
751.4	64
751.6	74
751.8	32
752	61
752.2	60
752.4	71
752.6	71
752.8	102
753	94
753.2	92
753.4	106
753.6	108
753.8	112
754	110
754.2	110
754.4	115
754.6	100
754.8	115
755	113
755.2	97
755.4	115
755.6	134
755.8	120
756	130
756.2	114
756.4	111
756.6	114
756.8	91
757	118
757.2	138
757.4	145
757.6	141
757.8	148
758	167
758.2	164
758.4	170
758.6	160
758.8	164
759	193
759.2	194
759.4	199
759.6	194
759.8	190
760	211
760.2	199
760.4	236
760.6	241
760.8	236
761	234
761.2	255
761.4	252
761.6	224
761.8	250
762	252
762.2	253
762.4	259
762.6	267
762.8	267
763	256
763.2	278
763.4	290
763.6	290
763.8	301
764	327
764.2	314
764.4	313
764.6	336
764.8	355
765	374
765.2	387
765.4	408
765.6	377
765.8	400
766	398
766.2	411
766.4	409
766.6	420
766.8	439
767	421
767.2	438
767.4	482
767.6	480
767.8	499
768	482
768.2	480
768.4	515
768.6	540
768.8	530
769	542
769.2	549
769.4	556
769.6	590
769.8	561
770	606
770.2	642
770.4	659
770.6	684
770.8	702
771	694
771.2	705
771.4	716
771.6	729
771.8	719
772	708
772.2	758
772.4	757
772.6	738
772.8	759
773	786
773.2	792
773.4	829
773.6	819
773.8	804
774	845
774.2	850
774.4	877
774.6	902
774.8	932
775	934
775.2	926
775.4	947
775.6	979
775.8	985
776	1022
776.2	1045
776.4	1078
776.6	1091
776.8	1112
777	1118
777.2	1154
777.4	1194
777.6	1197
777.8	1228
778	1282
778.2	1323
778.4	1318
778.6	1385
778.8	1465
779	1523
779.2	1587
779.4	1644
779.6	1716
779.8	1820
780	1904
780.2	1986
780.4	2093
780.6	2201
780.8	2352
781	2449
781.2	2597
781.4	2748
781.6	2831
781.8	2925
782	2998
782.2	3015
782.4	3060
782.6	3086
782.8	3097
783	3118
783.2	3152
783.4	3237
783.6	3340
783.8	3453
784	3570
784.2	3718
784.4	3896
784.6	4071
784.8	4230
785	4379
785.2	4522
785.4	4609
785.6	4599
785.8	4523
786	4421
786.2	4215
786.4	4054
786.6	3954
786.8	3846
787	3757
787.2	3682
787.4	3659
787.6	3665
787.8	3696
788	3759
788.2	3816
788.4	3948
788.6	4029
788.8	4159
789	4277
789.2	4435
789.4	4578
789.6	4736
789.8	4889
790	4970
790.2	5048
790.4	5026
790.6	4995
790.8	4931
791	4855
791.2	4745
791.4	4678
791.6	4566
791.8	4565
792	4574
792.2	4617
792.4	4692
792.6	4820
792.8	4932
793	5020
793.2	5034
793.4	5020
793.6	4948
793.8	4867
794	4786
794.2	4743
794.4	4734
794.6	4680
794.8	4574
795	4479
795.2	4315
795.4	4106
795.6	3883
795.8	3636
796	3460
796.2	3266
796.4	3093
796.6	2933
796.8	2862
797	2730
797.2	2636
797.4	2587
797.6	2502
797.8	2380
798	2291
798.2	2213
798.4	2089
798.6	2020
798.8	1955
799	1886
799.2	1828
799.4	1755
799.6	1702
799.8	1685
800	1607
800.2	1613
800.4	1574
800.6	1550
800.8	1526
801	1539
801.2	1517
801.4	1552
801.6	1547
801.8	1528
802	1530
802.2	1534
802.4	1531
802.6	1528
802.8	1475
803	1458
803.2	1441
803.4	1411
803.6	1376
803.8	1404
804	1353
804.2	1333
804.4	1369
804.6	1345
804.8	1378
805	1353
805.2	1349
805.4	1344
805.6	1319
805.8	1323
806	1301
806.2	1301
806.4	1265
806.6	1265
806.8	1266
807	1219
807.2	1200
807.4	1175
807.6	1120
807.8	1089
808	1030
808.2	1014
808.4	985
808.6	943
808.8	912
809	892
809.2	907
809.4	856
809.6	854
809.8	812
810	802
810.2	786
810.4	783
810.6	775
810.8	761
811	713
811.2	713
811.4	718
811.6	729
811.8	704
812	727
812.2	742
812.4	736
812.6	766
812.8	742
813	750
813.2	733
813.4	753
813.6	738
813.8	715
814	775
814.2	779
814.4	734
814.6	758
814.8	695
815	665
815.2	617
815.4	598
815.6	555
815.8	559
816	520
816.2	496
816.4	479
816.6	451
816.8	438
817	440
817.2	395
817.4	390
817.6	360
817.8	345
818	364
818.2	333
818.4	313
818.6	341
818.8	297
819	307
819.2	298
819.4	291
819.6	302
819.8	281
820	277
820.2	265
820.4	285
820.6	257
820.8	276
821	266
821.2	222
821.4	190
821.6	203
821.8	211
822	186
822.2	185
822.4	165
822.6	138
822.8	129
823	117
823.2	78
823.4	117
823.6	101
823.8	121
824	87
824.2	94
824.4	76
824.6	96
824.8	73
825	51
825.2	96
825.4	51
825.6	106
825.8	96
826	88
826.2	78
826.4	128
826.6	110
826.8	94
827	33
827.2	69
827.4	93
827.6	109
827.8	93
828	102
828.2	87
828.4	37
828.6	52
828.8	55
829	56
829.2	83
829.4	68
829.6	31
829.8	34
830	36
830.2	34
830.4	33
830.6	18
830.8	36
831	29
831.2	35
831.4	17
831.6	10
831.8	15
832	22
832.2	31
832.4	10
832.6	40
832.8	67
833	66
833.2	65
833.4	83
833.6	86
833.8	74
834	94
834.2	56
834.4	16
834.6	52
834.8	42
835	56
835.2	46
835.4	44
835.6	48
835.8	57
836	50
836.2	10
836.4	58
836.6	60
836.8	41
837	36
837.2	34
837.4	11
837.6	69
837.8	66
838	58
838.2	39
838.4	10
838.6	1
838.8	46
839	6
839.2	6
839.4	26
839.6	1
839.8	6
840	30
840.2	49
840.4	17
840.6	24
840.8	34
841	34
841.2	48
841.4	65
841.6	64
841.8	15
842	16
842.2	27
842.4	26
842.6	48
842.8	27
843	82
843.2	39
843.4	13
843.6	4
843.8	32
844	12
844.2	22
844.4	4
844.6	5
844.8	7
845	43
845.2	31
845.4	9
845.6	1
845.8	38
846	33
846.2	41
846.4	12
846.6	25
846.8	21
847	28
847.2	44
847.4	38
847.6	18
847.8	23
848	21
848.2	4
848.4	38
848.6	22
848.8	36
849	101
849.2	55
849.4	3
849.6	19
849.8	109
850	109

File: lasermedia/data/080-abs.txt
# Optical absorption spectrum of Program fragment delivered error ``Can't call method "sample_" on an undefined value at abs.template line 1.'':YLF (Tm:LiYF4)
# assuming unity concentration per meter.  This data was part of the NASA 
# Laser Spectra Database found on the web until December of 2005 which
# was created by Pat Cross working at NASA Langley Research Center, Internal
# Operations Group, Aerospace Electronics Systems Division, Remote Sensing.
#
# The spectra was collected by BMW on 20 February 1992 and was 
# annotated on 24 February 1992.  The sample name was "" was a 4.3900
# long piece of :.   
# The incident light was unpolarized.
#
# Spectra were recorded from 740 to 850nm
# every 0.2nm at room temperature.
#
# FILE NAME ON PC = BR88.DX NO_POINTS = 551. pts DATA_INTV = .000200 ˆm MIN_LAMBDA = .740000 ˆm MIN_DATA = .21200 MAX_LAMBDA = .850000 ˆm MAX_DATA = .93000 SCANSPEED = 30.000000 NM/MIN SLITWIDTH= .40000 NM RESP TIME = 1.0 sec SENSITIVITY = 2 DATE=92/02/20 VERTICAL POL. (E PARALLEL TO C-AXIS).
#
##Wavelength (nm)	Absorbance (/meter) 
740	39
740.2	37
740.4	39
740.6	54
740.8	65
741	50
741.2	35
741.4	26
741.6	37
741.8	59
742	38
742.2	24
742.4	53
742.6	32
742.8	46
743	54
743.2	47
743.4	40
743.6	59
743.8	48
744	47
744.2	52
744.4	65
744.6	69
744.8	92
745	84
745.2	75
745.4	81
745.6	105
745.8	91
746	79
746.2	83
746.4	81
746.6	65
746.8	83
747	98
747.2	71
747.4	93
747.6	98
747.8	108
748	78
748.2	78
748.4	99
748.6	106
748.8	96
749	103
749.2	106
749.4	125
749.6	116
749.8	123
750	103
750.2	127
750.4	141
750.6	163
750.8	169
751	180
751.2	178
751.4	190
751.6	174
751.8	177
752	191
752.2	190
752.4	211
752.6	224
752.8	210
753	194
753.2	206
753.4	228
753.6	212
753.8	221
754	225
754.2	224
754.4	228
754.6	225
754.8	213
755	257
755.2	275
755.4	270
755.6	302
755.8	321
756	333
756.2	319
756.4	318
756.6	367
756.8	372
757	373
757.2	376
757.4	408
757.6	426
757.8	430
758	430
758.2	488
758.4	476
758.6	474
758.8	501
759	521
759.2	527
759.4	549
759.6	570
759.8	554
760	594
760.2	610
760.4	607
760.6	647
760.8	667
761	699
761.2	690
761.4	729
761.6	731
761.8	737
762	751
762.2	806
762.4	808
762.6	805
762.8	827
763	837
763.2	840
763.4	854
763.6	875
763.8	922
764	926
764.2	934
764.4	952
764.6	992
764.8	1013
765	1055
765.2	1049
765.4	1116
765.6	1155
765.8	1174
766	1211
766.2	1245
766.4	1314
766.6	1331
766.8	1387
767	1450
767.2	1494
767.4	1565
767.6	1602
767.8	1649
768	1696
768.2	1758
768.4	1799
768.6	1884
768.8	1938
769	2013
769.2	2078
769.4	2173
769.6	2240
769.8	2285
770	2368
770.2	2461
770.4	2561
770.6	2619
770.8	2695
771	2784
771.2	2912
771.4	2982
771.6	3070
771.8	3169
772	3259
772.2	3367
772.4	3441
772.6	3546
772.8	3613
773	3681
773.2	3785
773.4	3874
773.6	3966
773.8	4031
774	4160
774.2	4305
774.4	4399
774.6	4543
774.8	4694
775	4902
775.2	5110
775.4	5332
775.6	5587
775.8	5876
776	6174
776.2	6519
776.4	6918
776.6	7334
776.8	7781
777	8251
777.2	8763
777.4	9217
777.6	9587
777.8	9969
778	10223
778.2	10423
778.4	10554
778.6	10620
778.8	10643
779	10700
779.2	10774
779.4	10944
779.6	11052
779.8	11158
780	11212
780.2	11162
780.4	10969
780.6	10656
780.8	10188
781	9656
781.2	9108
781.4	8520
781.6	8010
781.8	7537
782	7072
782.2	6707
782.4	6418
782.6	6139
782.8	5917
783	5727
783.2	5527
783.4	5367
783.6	5219
783.8	5090
784	4957
784.2	4838
784.4	4723
784.6	4569
784.8	4439
785	4305
785.2	4200
785.4	4068
785.6	3962
785.8	3877
786	3807
786.2	3692
786.4	3662
786.6	3620
786.8	3617
787	3589
787.2	3544
787.4	3561
787.6	3560
787.8	3562
788	3549
788.2	3569
788.4	3617
788.6	3652
788.8	3724
789	3764
789.2	3897
789.4	4026
789.6	4144
789.8	4333
790	4568
790.2	4865
790.4	5182
790.6	5562
790.8	5998
791	6580
791.2	7171
791.4	7688
791.6	8162
791.8	8445
792	8384
792.2	8015
792.4	7434
792.6	6717
792.8	6039
793	5362
793.2	4766
793.4	4292
793.6	3867
793.8	3522
794	3250
794.2	3053
794.4	2872
794.6	2751
794.8	2601
795	2489
795.2	2404
795.4	2335
795.6	2299
795.8	2257
796	2255
796.2	2221
796.4	2186
796.6	2121
796.8	2109
797	2132
797.2	2125
797.4	2085
797.6	2091
797.8	2089
798	2099
798.2	2098
798.4	2128
798.6	2136
798.8	2151
799	2166
799.2	2180
799.4	2182
799.6	2195
799.8	2207
800	2195
800.2	2222
800.4	2221
800.6	2236
800.8	2250
801	2266
801.2	2275
801.4	2240
801.6	2270
801.8	2254
802	2293
802.2	2293
802.4	2340
802.6	2320
802.8	2305
803	2260
803.2	2217
803.4	2083
803.6	1948
803.8	1795
804	1627
804.2	1492
804.4	1376
804.6	1264
804.8	1137
805	1058
805.2	1010
805.4	942
805.6	868
805.8	822
806	788
806.2	737
806.4	699
806.6	687
806.8	669
807	663
807.2	629
807.4	636
807.6	594
807.8	570
808	604
808.2	603
808.4	605
808.6	574
808.8	588
809	601
809.2	581
809.4	602
809.6	614
809.8	621
810	655
810.2	678
810.4	688
810.6	737
810.8	760
811	798
811.2	788
811.4	828
811.6	862
811.8	863
812	917
812.2	954
812.4	901
812.6	929
812.8	933
813	911
813.2	885
813.4	799
813.6	735
813.8	720
814	675
814.2	623
814.4	579
814.6	548
814.8	510
815	455
815.2	453
815.4	459
815.6	437
815.8	410
816	370
816.2	368
816.4	374
816.6	313
816.8	333
817	324
817.2	327
817.4	289
817.6	303
817.8	289
818	268
818.2	269
818.4	241
818.6	227
818.8	262
819	222
819.2	198
819.4	217
819.6	187
819.8	155
820	164
820.2	172
820.4	153
820.6	101
820.8	138
821	148
821.2	115
821.4	143
821.6	117
821.8	99
822	94
822.2	84
822.4	109
822.6	116
822.8	98
823	94
823.2	108
823.4	108
823.6	119
823.8	119
824	91
824.2	76
824.4	120
824.6	95
824.8	64
825	100
825.2	90
825.4	136
825.6	109
825.8	47
826	82
826.2	84
826.4	60
826.6	66
826.8	47
827	26
827.2	17
827.4	86
827.6	78
827.8	1
828	20
828.2	34
828.4	74
828.6	22
828.8	63
829	99
829.2	58
829.4	52
829.6	64
829.8	72
830	61
830.2	92
830.4	83
830.6	83
830.8	63
831	30
831.2	35
831.4	58
831.6	48
831.8	61
832	42
832.2	21
832.4	96
832.6	77
832.8	81
833	82
833.2	16
833.4	22
833.6	58
833.8	44
834	41
834.2	29
834.4	30
834.6	17
834.8	35
835	12
835.2	40
835.4	50
835.6	58
835.8	54
836	49
836.2	25
836.4	29
836.6	52
836.8	55
837	38
837.2	38
837.4	53
837.6	63
837.8	56
838	4
838.2	53
838.4	44
838.6	5
838.8	48
839	54
839.2	35
839.4	40
839.6	41
839.8	37
840	34
840.2	59
840.4	35
840.6	63
840.8	59
841	19
841.2	13
841.4	54
841.6	50
841.8	53
842	5
842.2	14
842.4	72
842.6	29
842.8	10
843	50
843.2	15
843.4	14
843.6	1
843.8	5
844	56
844.2	63
844.4	30
844.6	61
844.8	13
845	39
845.2	50
845.4	69
845.6	74
845.8	69
846	44
846.2	37
846.4	69
846.6	15
846.8	27
847	57
847.2	49
847.4	32
847.6	23
847.8	31
848	71
848.2	27
848.4	1
848.6	24
848.8	79
849	12
849.2	5
849.4	69
849.6	56
849.8	19
850	69
