Repository: scottprahl/lasermedia

File: lasermedia/data/086-abs.txt
# Optical absorption spectrum of Program fragment delivered error ``Can't call method "sample_" on an undefined value at abs.template line 1.'':YSAG (Tm:Y3Sc2Al3O12)
# assuming unity concentration per meter.  This data was part of the NASA 
# Laser Spectra Database found on the web until December of 2005 which
# was created by Pat Cross working at NASA Langley Research Center, Internal
# Operations Group, Aerospace Electronics Systems Division, Remote Sensing.
#
# The spectra was collected by BMW on  5 June 1993 and was 
# annotated on 12 June 1993.  The sample name was "" was a 10.5000
# long piece of :.   
# The incident light had unknown polarization.
#
# Spectra were recorded from 440 to 500nm
# every 0.1nm at room temperature.
#
# FILE NAME ON IBM-PC = YSAG9.SP ON MAC= P12063.02 NO_POINTS = 601. pts DATA_INTV = .00010 nm MIN_LAMBDA = .440000 _m MIN_DATA = .33810 MAX_LAMBDA = .500000 _m MAX_DATA = .40060 SCANSPEED = 15.000000 nm/min SLITWIDTH= .20000 nmITA = 0. RESP = .500 sec ISMS = 0. DATE=93/05/06 INST = 509. ? = 0. 3:52:29 12-06-1993.
#
##Wavelength (nm)	Absorbance (/meter) 
440	268
440.1	48
440.2	280
440.3	41
440.4	345
440.5	119
440.6	298
440.7	218
440.8	243
440.9	148
441	154
441.1	164
441.2	189
441.3	229
441.4	1
441.5	145
441.6	319
441.7	180
441.8	167
441.9	91
442	304
442.1	170
442.2	365
442.3	67
442.4	198
442.5	30
442.6	151
442.7	148
442.8	72
442.9	246
443	199
443.1	152
443.2	129
443.3	256
443.4	233
443.5	94
443.6	52
443.7	67
443.8	82
443.9	112
444	85
444.1	240
444.2	183
444.3	131
444.4	36
444.5	332
444.6	163
444.7	150
444.8	161
444.9	89
445	110
445.1	227
445.2	194
445.3	84
445.4	104
445.5	207
445.6	135
445.7	219
445.8	123
445.9	250
446	140
446.1	121
446.2	195
446.3	211
446.4	154
446.5	126
446.6	132
446.7	215
446.8	226
446.9	101
447	150
447.1	210
447.2	172
447.3	163
447.4	174
447.5	127
447.6	191
447.7	158
447.8	86
447.9	180
448	161
448.1	157
448.2	81
448.3	252
448.4	83
448.5	113
448.6	143
448.7	242
448.8	53
448.9	151
449	289
449.1	261
449.2	169
449.3	175
449.4	318
449.5	280
449.6	115
449.7	184
449.8	122
449.9	221
450	124
450.1	189
450.2	249
450.3	215
450.4	216
450.5	188
450.6	263
450.7	132
450.8	270
450.9	188
451	267
451.1	352
451.2	235
451.3	350
451.4	178
451.5	106
451.6	122
451.7	93
451.8	256
451.9	243
452	155
452.1	147
452.2	143
452.3	198
452.4	125
452.5	230
452.6	226
452.7	153
452.8	184
452.9	199
453	275
453.1	375
453.2	297
453.3	268
453.4	274
453.5	280
453.6	371
453.7	307
453.8	303
453.9	136
454	108
454.1	203
454.2	140
454.3	304
454.4	221
454.5	227
454.6	258
454.7	284
454.8	230
454.9	271
455	242
455.1	258
455.2	284
455.3	275
455.4	212
455.5	292
455.6	289
455.7	290
455.8	296
455.9	382
456	303
456.1	374
456.2	300
456.3	286
456.4	283
456.5	304
456.6	410
456.7	286
456.8	387
456.9	258
457	205
457.1	375
457.2	402
457.3	403
457.4	384
457.5	460
457.6	472
457.7	574
457.8	667
457.9	914
458	936
458.1	1057
458.2	1268
458.3	1497
458.4	1584
458.5	1671
458.6	1738
458.7	1799
458.8	1964
458.9	1916
459	1727
459.1	1783
459.2	1888
459.3	1635
459.4	1712
459.5	1724
459.6	1618
459.7	1743
459.8	1974
459.9	2074
460	2187
460.1	2311
460.2	2402
460.3	2471
460.4	2327
460.5	2345
460.6	2258
460.7	2076
460.8	1946
460.9	1789
461	1525
461.1	1372
461.2	1203
461.3	1152
461.4	1033
461.5	805
461.6	729
461.7	642
461.8	603
461.9	645
462	493
462.1	550
462.2	403
462.3	379
462.4	370
462.5	478
462.6	576
462.7	486
462.8	476
462.9	478
463	556
463.1	557
463.2	717
463.3	765
463.4	834
463.5	804
463.6	883
463.7	989
463.8	917
463.9	1108
464	1162
464.1	1032
464.2	985
464.3	1055
464.4	936
464.5	843
464.6	860
464.7	798
464.8	883
464.9	827
465	729
465.1	694
465.2	701
465.3	733
465.4	802
465.5	642
465.6	664
465.7	722
465.8	687
465.9	611
466	540
466.1	526
466.2	583
466.3	590
466.4	514
466.5	597
466.6	501
466.7	615
466.8	736
466.9	628
467	744
467.1	667
467.2	653
467.3	519
467.4	572
467.5	615
467.6	512
467.7	612
467.8	603
467.9	439
468	517
468.1	503
468.2	463
468.3	448
468.4	444
468.5	415
468.6	344
468.7	427
468.8	275
468.9	342
469	282
469.1	252
469.2	310
469.3	234
469.4	235
469.5	206
469.6	284
469.7	285
469.8	153
469.9	205
470	288
470.1	238
470.2	331
470.3	389
470.4	457
470.5	474
470.6	475
470.7	497
470.8	608
470.9	719
471	600
471.1	617
471.2	707
471.3	629
471.4	657
471.5	779
471.6	701
471.7	572
471.8	588
471.9	315
472	331
472.1	343
472.2	370
472.3	407
472.4	269
472.5	234
472.6	307
472.7	128
472.8	253
472.9	131
473	209
473.1	230
473.2	154
473.3	263
473.4	141
473.5	127
473.6	118
473.7	37
473.8	120
473.9	80
474	15
474.1	113
474.2	119
474.3	146
474.4	173
474.5	30
474.6	190
474.7	58
474.8	59
474.9	1
475	41
475.1	139
475.2	135
475.3	121
475.4	96
475.5	149
475.6	67
475.7	43
475.8	111
475.9	236
476	97
476.1	1
476.2	1
476.3	1
476.4	25
476.5	1
476.6	1
476.7	59
476.8	1
476.9	1
477	108
477.1	1
477.2	1
477.3	75
477.4	30
477.5	6
477.6	1
477.7	1
477.8	24
477.9	1
478	1
478.1	1
478.2	23
478.3	1
478.4	1
478.5	1
478.6	1
478.7	1
478.8	1
478.9	1
479	1
479.1	1
479.2	1
479.3	1
479.4	1
479.5	1
479.6	1
479.7	1
479.8	1
479.9	1
480	1
480.1	1
480.2	1
480.3	1
480.4	1
480.5	1
480.6	1
480.7	1
480.8	1
480.9	1
481	1
481.1	1
481.2	1
481.3	1
481.4	1
481.5	1
481.6	1
481.7	1
481.8	1
481.9	1
482	1
482.1	1
482.2	1
482.3	1
482.4	1
482.5	1
482.6	1
482.7	1
482.8	1
482.9	1
483	1
483.1	1
483.2	1
483.3	1
483.4	1
483.5	1
483.6	1
483.7	1
483.8	1
483.9	1
484	1
484.1	1
484.2	1
484.3	1
484.4	1
484.5	1
484.6	1
484.7	1
484.8	1
484.9	1
485	1
485.1	1
485.2	1
485.3	1
485.4	1
485.5	1
485.6	1
485.7	1
485.8	1
485.9	1
486	1
486.1	1
486.2	1
486.3	1
486.4	1
486.5	1
486.6	1
486.7	1
486.8	1
486.9	1
487	1
487.1	1
487.2	1
487.3	1
487.4	1
487.5	1
487.6	1
487.7	1
487.8	1
487.9	1
488	1
488.1	1
488.2	1
488.3	1
488.4	1
488.5	1
488.6	1
488.7	1
488.8	1
488.9	1
489	1
489.1	1
489.2	1
489.3	1
489.4	1
489.5	1
489.6	1
489.7	1
489.8	1
489.9	1
490	1
490.1	1
490.2	1
490.3	1
490.4	1
490.5	1
490.6	1
490.7	1
490.8	1
490.9	1
491	1
491.1	1
491.2	1
491.3	1
491.4	1
491.5	1
491.6	1
491.7	1
491.8	1
491.9	1
492	1
492.1	1
492.2	1
492.3	1
492.4	1
492.5	1
492.6	1
492.7	1
492.8	1
492.9	1
493	1
493.1	1
493.2	1
493.3	1
493.4	1
493.5	1
493.6	1
493.7	1
493.8	1
493.9	1
494	1
494.1	1
494.2	1
494.3	1
494.4	1
494.5	1
494.6	1
494.7	1
494.8	1
494.9	1
495	1
495.1	1
495.2	1
495.3	1
495.4	1
495.5	1
495.6	1
495.7	1
495.8	1
495.9	1
496	1
496.1	1
496.2	1
496.3	1
496.4	1
496.5	1
496.6	1
496.7	1
496.8	1
496.9	1
497	1
497.1	1
497.2	1
497.3	1
497.4	1
497.5	1
497.6	1
497.7	1
497.8	1
497.9	1
498	1
498.1	1
498.2	1
498.3	1
498.4	1
498.5	1
498.6	1
498.7	1
498.8	1
498.9	1
499	1
499.1	1
499.2	1
499.3	1
499.4	1
499.5	1
499.6	1
499.7	1
499.8	1
499.9	1
500	1

File: lasermedia/data/087-abs.txt
# Optical absorption spectrum of Program fragment delivered error ``Can't call method "sample_" on an undefined value at abs.template line 1.'':YSAG (Tm:Y3Sc2Al3O12)
# assuming unity concentration per meter.  This data was part of the NASA 
# Laser Spectra Database found on the web until December of 2005 which
# was created by Pat Cross working at NASA Langley Research Center, Internal
# Operations Group, Aerospace Electronics Systems Division, Remote Sensing.
#
# The spectra was collected by BMW on  5 June 1993 and was 
# annotated on 12 June 1993.  The sample name was "" was a 10.5000
# long piece of :.   
# The incident light had unknown polarization.
#
# Spectra were recorded from 630 to 730nm
# every 0.1nm at room temperature.
#
# FILE NAME ON IBM-PC = YSAG10.SP ON MAC= P12063.03 NO_POINTS = 1001. pts DATA_INTV = .00010 nm MIN_LAMBDA = .630000 _m MIN_DATA = .20780 MAX_LAMBDA = .730000 _m MAX_DATA = .72860 SCANSPEED = 15.000000 nm/min SLITWIDTH= .20000 nmITA = 0. RESP = .500 sec ISMS = 0. DATE=93/05/06 INST = 509. ? = 0. 3:54:10 12-06-1993.
#
##Wavelength (nm)	Absorbance (/meter) 
630	340
630.1	238
630.2	400
630.3	341
630.4	353
630.5	301
630.6	440
630.7	314
630.8	292
630.9	145
631	269
631.1	354
631.2	275
631.3	260
631.4	328
631.5	227
631.6	143
631.7	286
631.8	265
631.9	227
632	314
632.1	299
632.2	215
632.3	336
632.4	420
632.5	329
632.6	284
632.7	432
632.8	251
632.9	206
633	383
633.1	308
633.2	369
633.3	285
633.4	363
633.5	248
633.6	303
633.7	427
633.8	240
633.9	271
634	315
634.1	466
634.2	355
634.3	320
634.4	312
634.5	277
634.6	368
634.7	283
634.8	268
634.9	198
635	163
635.1	313
635.2	334
635.3	319
635.4	311
635.5	253
635.6	330
635.7	318
635.8	271
635.9	364
636	330
636.1	220
636.2	244
636.3	311
636.4	244
636.5	285
636.6	221
636.7	173
636.8	243
636.9	343
637	368
637.1	235
637.2	417
637.3	376
637.4	253
637.5	277
637.6	233
637.7	189
637.8	148
637.9	195
638	318
638.1	267
638.2	174
638.3	345
638.4	271
638.5	234
638.6	271
638.7	260
638.8	238
638.9	139
639	271
639.1	289
639.2	362
639.3	305
639.4	322
639.5	162
639.6	319
639.7	307
639.8	186
639.9	271
640	179
640.1	262
640.2	357
640.3	274
640.4	426
640.5	349
640.6	269
640.7	365
640.8	308
640.9	290
641	327
641.1	436
641.2	285
641.3	328
641.4	268
641.5	250
641.6	437
641.7	192
641.8	229
641.9	205
642	203
642.1	376
642.2	297
642.3	386
642.4	180
642.5	308
642.6	283
642.7	408
642.8	423
642.9	272
643	289
643.1	365
643.2	286
643.3	291
643.4	244
643.5	320
643.6	395
643.7	368
643.8	522
643.9	377
644	234
644.1	419
644.2	324
644.3	290
644.4	359
644.5	280
644.6	317
644.7	422
644.8	426
644.9	425
645	287
645.1	525
645.2	497
645.3	434
645.4	442
645.5	324
645.6	306
645.7	266
645.8	561
645.9	501
646	476
646.1	397
646.2	350
646.3	361
646.4	557
646.5	442
646.6	498
646.7	461
646.8	433
646.9	383
647	578
647.1	476
647.2	611
647.3	476
647.4	636
647.5	492
647.6	432
647.7	427
647.8	316
647.9	472
648	502
648.1	514
648.2	557
648.3	604
648.4	570
648.5	600
648.6	598
648.7	484
648.8	508
648.9	403
649	401
649.1	670
649.2	520
649.3	457
649.4	491
649.5	553
649.6	555
649.7	489
649.8	372
649.9	556
650	454
650.1	600
650.2	505
650.3	494
650.4	540
650.5	481
650.6	508
650.7	493
650.8	585
650.9	622
651	720
651.1	631
651.2	707
651.3	695
651.4	748
651.5	543
651.6	696
651.7	630
651.8	709
651.9	700
652	753
652.1	530
652.2	714
652.3	699
652.4	611
652.5	705
652.6	801
652.7	812
652.8	723
652.9	902
653	939
653.1	1016
653.2	877
653.3	1035
653.4	1145
653.5	1047
653.6	1009
653.7	1008
653.8	1061
653.9	1072
654	1064
654.1	1157
654.2	1142
654.3	996
654.4	1020
654.5	1074
654.6	1239
654.7	1188
654.8	1216
654.9	1207
655	1222
655.1	1259
655.2	1509
655.3	1232
655.4	1178
655.5	1126
655.6	1322
655.7	1244
655.8	1206
655.9	1260
656	1245
656.1	1157
656.2	1165
656.3	1291
656.4	1204
656.5	1261
656.6	1213
656.7	1178
656.8	1288
656.9	1269
657	1353
657.1	1483
657.2	1595
657.3	1443
657.4	1391
657.5	1618
657.6	1490
657.7	1392
657.8	1645
657.9	1811
658	1645
658.1	1756
658.2	1547
658.3	1505
658.4	1345
658.5	1557
658.6	1649
658.7	1573
658.8	1501
658.9	1632
659	1544
659.1	1505
659.2	1447
659.3	1650
659.4	1449
659.5	1428
659.6	1511
659.7	1470
659.8	1313
659.9	1324
660	1398
660.1	1363
660.2	1159
660.3	1222
660.4	1373
660.5	1169
660.6	1435
660.7	1204
660.8	1177
660.9	1403
661	1254
661.1	1346
661.2	1305
661.3	1362
661.4	1262
661.5	1212
661.6	1184
661.7	1266
661.8	1284
661.9	1210
662	1186
662.1	1300
662.2	1383
662.3	1300
662.4	1317
662.5	1302
662.6	1401
662.7	1360
662.8	1209
662.9	1204
663	1283
663.1	1187
663.2	1188
663.3	1296
663.4	1262
663.5	1406
663.6	1206
663.7	1376
663.8	1325
663.9	1323
664	1337
664.1	1462
664.2	1321
664.3	1419
664.4	1492
664.5	1493
664.6	1433
664.7	1418
664.8	1425
664.9	1384
665	1578
665.1	1497
665.2	1362
665.3	1389
665.4	1521
665.5	1447
665.6	1631
665.7	1534
665.8	1480
665.9	1468
666	1548
666.1	1497
666.2	1449
666.3	1438
666.4	1504
666.5	1437
666.6	1383
666.7	1687
666.8	1424
666.9	1464
667	1602
667.1	1493
667.2	1657
667.3	1492
667.4	1555
667.5	1654
667.6	1561
667.7	1585
667.8	1557
667.9	1639
668	1540
668.1	1541
668.2	1662
668.3	1592
668.4	1593
668.5	1588
668.6	1670
668.7	1691
668.8	1827
668.9	1792
669	1652
669.1	1840
669.2	1707
669.3	1516
669.4	1683
669.5	1629
669.6	1510
669.7	1512
669.8	1552
669.9	1608
670	1668
670.1	1571
670.2	1537
670.3	1535
670.4	1601
670.5	1648
670.6	1662
670.7	1595
670.8	1680
670.9	1575
671	1628
671.1	1593
671.2	1685
671.3	1499
671.4	1700
671.5	1718
671.6	1664
671.7	1513
671.8	1627
671.9	1648
672	1727
672.1	1800
672.2	1655
672.3	1743
672.4	1538
672.5	1739
672.6	1634
672.7	1738
672.8	1902
672.9	1855
673	1928
673.1	1939
673.2	2032
673.3	1983
673.4	1981
673.5	1914
673.6	2020
673.7	2239
673.8	2127
673.9	1869
674	2060
674.1	2052
674.2	2277
674.3	2225
674.4	2396
674.5	2401
674.6	2385
674.7	2416
674.8	2629
674.9	2817
675	2764
675.1	2987
675.2	3092
675.3	3246
675.4	3397
675.5	3767
675.6	3995
675.7	4142
675.8	4519
675.9	4930
676	5141
676.1	5586
676.2	6008
676.3	6399
676.4	6882
676.5	7248
676.6	7766
676.7	8276
676.8	8739
676.9	9299
677	9612
677.1	9984
677.2	10576
677.3	11167
677.4	11431
677.5	11818
677.6	12196
677.7	12577
677.8	12999
677.9	13431
678	13698
678.1	13956
678.2	14435
678.3	14830
678.4	15097
678.5	15572
678.6	15951
678.7	16413
678.8	16879
678.9	17234
679	17750
679.1	18296
679.2	18530
679.3	19011
679.4	19513
679.5	19986
679.6	20284
679.7	20595
679.8	20963
679.9	21117
680	21397
680.1	21303
680.2	21586
680.3	21854
680.4	21767
680.5	21699
680.6	21540
680.7	21617
680.8	21648
680.9	21409
681	21280
681.1	21373
681.2	21112
681.3	20476
681.4	20353
681.5	19898
681.6	19326
681.7	18840
681.8	17998
681.9	17487
682	16947
682.1	16035
682.2	15269
682.3	14557
682.4	13769
682.5	12904
682.6	12116
682.7	11160
682.8	10596
682.9	9950
683	9166
683.1	8722
683.2	8150
683.3	7591
683.4	6989
683.5	6650
683.6	6290
683.7	5845
683.8	5399
683.9	5202
684	4912
684.1	4550
684.2	4318
684.3	4164
684.4	4004
684.5	3813
684.6	3438
684.7	3428
684.8	3271
684.9	3142
685	3018
685.1	2938
685.2	2785
685.3	2753
685.4	2747
685.5	2811
685.6	2512
685.7	2545
685.8	2491
685.9	2423
686	2427
686.1	2458
686.2	2400
686.3	2414
686.4	2395
686.5	2325
686.6	2450
686.7	2288
686.8	2520
686.9	2462
687	2473
687.1	2694
687.2	2498
687.3	2742
687.4	2625
687.5	2718
687.6	2885
687.7	2919
687.8	2927
687.9	2924
688	2905
688.1	3023
688.2	3131
688.3	3068
688.4	3012
688.5	3131
688.6	3128
688.7	3224
688.8	3353
688.9	3354
689	3311
689.1	3119
689.2	3292
689.3	3192
689.4	3243
689.5	3231
689.6	3231
689.7	3296
689.8	3260
689.9	3322
690	3020
690.1	3152
690.2	3277
690.3	3325
690.4	3161
690.5	3132
690.6	3139
690.7	3147
690.8	3418
690.9	3287
691	3274
691.1	3160
691.2	3333
691.3	3483
691.4	3190
691.5	3356
691.6	3418
691.7	3179
691.8	3301
691.9	3167
692	3065
692.1	2996
692.2	3020
692.3	2793
692.4	2876
692.5	2776
692.6	2526
692.7	2495
692.8	2658
692.9	2636
693	2565
693.1	2560
693.2	2525
693.3	2465
693.4	2367
693.5	2461
693.6	2385
693.7	2427
693.8	2384
693.9	2401
694	2322
694.1	2326
694.2	2083
694.3	2280
694.4	2155
694.5	2181
694.6	2353
694.7	2234
694.8	2190
694.9	2112
695	2303
695.1	2241
695.2	2239
695.3	2290
695.4	2083
695.5	2242
695.6	2098
695.7	2206
695.8	2009
695.9	2041
696	1977
696.1	2050
696.2	1992
696.3	1800
696.4	2012
696.5	2001
696.6	1825
696.7	1863
696.8	1961
696.9	1934
697	1898
697.1	1849
697.2	1878
697.3	1747
697.4	1580
697.5	1691
697.6	1664
697.7	1510
697.8	1517
697.9	1601
698	1541
698.1	1436
698.2	1425
698.3	1366
698.4	1488
698.5	1387
698.6	1475
698.7	1147
698.8	1324
698.9	1412
699	1306
699.1	1253
699.2	1224
699.3	1119
699.4	1087
699.5	1112
699.6	1055
699.7	1088
699.8	1104
699.9	1167
700	1086
700.1	1143
700.2	1103
700.3	925
700.4	1105
700.5	1030
700.6	763
700.7	997
700.8	1051
700.9	1103
701	1124
701.1	1031
701.2	1021
701.3	862
701.4	872
701.5	946
701.6	1052
701.7	1042
701.8	993
701.9	965
702	961
702.1	965
702.2	1077
702.3	1099
702.4	1041
702.5	1136
702.6	1055
702.7	1027
702.8	927
702.9	1027
703	952
703.1	1032
703.2	1089
703.3	1078
703.4	1083
703.5	1084
703.6	1144
703.7	1022
703.8	1049
703.9	833
704	1058
704.1	870
704.2	981
704.3	800
704.4	833
704.5	771
704.6	902
704.7	719
704.8	815
704.9	854
705	694
705.1	536
705.2	521
705.3	584
705.4	657
705.5	652
705.6	625
705.7	798
705.8	494
705.9	589
706	568
706.1	580
706.2	641
706.3	535
706.4	533
706.5	399
706.6	589
706.7	571
706.8	392
706.9	357
707	589
707.1	565
707.2	634
707.3	632
707.4	582
707.5	479
707.6	582
707.7	561
707.8	458
707.9	637
708	590
708.1	524
708.2	424
708.3	492
708.4	424
708.5	386
708.6	541
708.7	478
708.8	488
708.9	416
709	470
709.1	394
709.2	328
709.3	430
709.4	414
709.5	340
709.6	311
709.7	323
709.8	439
709.9	318
710	427
710.1	304
710.2	266
710.3	442
710.4	427
710.5	345
710.6	191
710.7	193
710.8	131
710.9	422
711	387
711.1	209
711.2	312
711.3	427
711.4	273
711.5	222
711.6	204
711.7	429
711.8	257
711.9	175
712	381
712.1	266
712.2	259
712.3	258
712.4	130
712.5	183
712.6	270
712.7	307
712.8	250
712.9	274
713	393
713.1	389
713.2	418
713.3	210
713.4	324
713.5	196
713.6	244
713.7	353
713.8	203
713.9	166
714	271
714.1	226
714.2	167
714.3	82
714.4	233
714.5	344
714.6	219
714.7	130
714.8	413
714.9	103
715	134
715.1	283
715.2	120
715.3	272
715.4	229
715.5	57
715.6	50
715.7	100
715.8	107
715.9	307
716	234
716.1	40
716.2	42
716.3	13
716.4	150
716.5	113
716.6	50
716.7	124
716.8	1
716.9	167
717	17
717.1	64
717.2	36
717.3	107
717.4	217
717.5	262
717.6	181
717.7	123
717.8	235
717.9	172
718	192
718.1	137
718.2	22
718.3	226
718.4	1
718.5	220
718.6	322
718.7	1
718.8	121
718.9	231
719	135
719.1	34
719.2	118
719.3	82
719.4	240
719.5	184
719.6	38
719.7	281
719.8	102
719.9	63
720	102
720.1	238
720.2	35
720.3	52
720.4	185
720.5	130
720.6	110
720.7	170
720.8	3
720.9	162
721	160
721.1	121
721.2	40
721.3	116
721.4	190
721.5	137
721.6	66
721.7	1
721.8	289
721.9	121
722	34
722.1	25
722.2	56
722.3	258
722.4	235
722.5	97
722.6	165
722.7	65
722.8	213
722.9	155
723	186
723.1	99
723.2	215
723.3	102
723.4	63
723.5	1
723.6	1
723.7	6
723.8	1
723.9	1
724	135
724.1	48
724.2	34
724.3	1
724.4	81
724.5	243
724.6	97
724.7	1
724.8	94
724.9	232
725	137
725.1	189
725.2	7
725.3	181
725.4	115
725.5	207
725.6	144
725.7	90
725.8	283
725.9	1
726	189
726.1	164
726.2	25
726.3	137
726.4	147
726.5	151
726.6	1
726.7	39
726.8	1
726.9	238
727	215
727.1	111
727.2	75
727.3	13
727.4	1
727.5	121
727.6	204
727.7	320
727.8	101
727.9	71
728	156
728.1	224
728.2	230
728.3	15
728.4	59
728.5	84
728.6	190
728.7	118
728.8	95
728.9	41
729	334
729.1	131
729.2	293
729.3	273
729.4	177
729.5	109
729.6	261
729.7	369
729.8	370
729.9	236
730	311

File: lasermedia/data/088-abs.txt
# Optical absorption spectrum of Program fragment delivered error ``Can't call method "sample_" on an undefined value at abs.template line 1.'':YSAG (Tm:Y3Sc2Al3O12)
# assuming unity concentration per meter.  This data was part of the NASA 
# Laser Spectra Database found on the web until December of 2005 which
# was created by Pat Cross working at NASA Langley Research Center, Internal
# Operations Group, Aerospace Electronics Systems Division, Remote Sensing.
#
# The spectra was collected by BMW on  5 June 1993 and was 
# annotated on 12 June 1993.  The sample name was "" was a 10.5000
# long piece of :.   
# The incident light had unknown polarization.
#
# Spectra were recorded from 730 to 830nm
# every 0.1nm at room temperature.
#
# FILE NAME ON IBM-PC = YSAG11.SP ON MAC= P12063.04 NO_POINTS = 1001. pts DATA_INTV = .00010 nm MIN_LAMBDA = .730000 _m MIN_DATA = .53150 MAX_LAMBDA = .830000 _m MAX_DATA = .74280 SCANSPEED = 15.000000 nm/min SLITWIDTH= .20000 nmITA = 0. RESP = .500 sec ISMS = 0. DATE=93/05/06 INST = 509. ? = 0. 3:56:16 12-06-1993.
#
##Wavelength (nm)	Absorbance (/meter) 
730	372
730.1	92
730.2	119
730.3	129
730.4	84
730.5	71
730.6	58
730.7	369
730.8	254
730.9	61
731	85
731.1	87
731.2	1
731.3	3
731.4	93
731.5	1
731.6	1
731.7	1
731.8	1
731.9	85
732	14
732.1	85
732.2	16
732.3	127
732.4	276
732.5	80
732.6	27
732.7	19
732.8	64
732.9	122
733	48
733.1	1
733.2	98
733.3	128
733.4	48
733.5	25
733.6	67
733.7	72
733.8	202
733.9	183
734	197
734.1	176
734.2	346
734.3	12
734.4	1
734.5	1
734.6	9
734.7	1
734.8	54
734.9	280
735	73
735.1	28
735.2	347
735.3	160
735.4	65
735.5	54
735.6	136
735.7	1
735.8	1
735.9	47
736	152
736.1	78
736.2	102
736.3	36
736.4	1
736.5	68
736.6	84
736.7	1
736.8	1
736.9	187
737	206
737.1	185
737.2	153
737.3	1
737.4	44
737.5	79
737.6	116
737.7	153
737.8	103
737.9	74
738	265
738.1	129
738.2	286
738.3	50
738.4	63
738.5	153
738.6	1
738.7	58
738.8	3
738.9	174
739	63
739.1	108
739.2	40
739.3	143
739.4	69
739.5	45
739.6	215
739.7	19
739.8	1
739.9	16
740	64
740.1	61
740.2	48
740.3	6
740.4	127
740.5	1
740.6	38
740.7	1
740.8	117
740.9	77
741	1
741.1	35
741.2	128
741.3	120
741.4	109
741.5	125
741.6	165
741.7	210
741.8	56
741.9	1
742	56
742.1	1
742.2	1
742.3	1
742.4	33
742.5	1
742.6	1
742.7	72
742.8	1
742.9	165
743	1
743.1	70
743.2	293
743.3	336
743.4	192
743.5	141
743.6	115
743.7	1
743.8	123
743.9	163
744	18
744.1	1
744.2	86
744.3	155
744.4	102
744.5	174
744.6	229
744.7	107
744.8	198
744.9	97
745	23
745.1	129
745.2	118
745.3	55
745.4	169
745.5	177
745.6	208
745.7	124
745.8	140
745.9	206
746	79
746.1	214
746.2	129
746.3	209
746.4	238
746.5	103
746.6	66
746.7	87
746.8	127
746.9	188
747	174
747.1	29
747.2	159
747.3	452
747.4	127
747.5	1
747.6	82
747.7	1
747.8	1
747.9	380
748	207
748.1	297
748.2	244
748.3	212
748.4	130
748.5	106
748.6	257
748.7	188
748.8	130
748.9	64
749	186
749.1	236
749.2	343
749.3	210
749.4	378
749.5	250
749.6	130
749.7	282
749.8	207
749.9	220
750	351
750.1	14
750.2	311
750.3	215
750.4	33
750.5	287
750.6	287
750.7	306
750.8	370
750.9	287
751	221
751.1	115
751.2	152
751.3	309
751.4	176
751.5	117
751.6	136
751.7	1
751.8	290
751.9	36
752	277
752.1	52
752.2	253
752.3	203
752.4	258
752.5	171
752.6	224
752.7	323
752.8	240
752.9	288
753	123
753.1	288
753.2	1
753.3	192
753.4	358
753.5	285
753.6	142
753.7	272
753.8	142
753.9	168
754	462
754.1	71
754.2	97
754.3	68
754.4	291
754.5	350
754.6	302
754.7	275
754.8	498
754.9	358
755	307
755.1	347
755.2	297
755.3	417
755.4	563
755.5	579
755.6	289
755.7	398
755.8	585
755.9	297
756	442
756.1	396
756.2	450
756.3	522
756.4	257
756.5	531
756.6	582
756.7	680
756.8	444
756.9	361
757	732
757.1	498
757.2	550
757.3	677
757.4	593
757.5	316
757.6	509
757.7	343
757.8	482
757.9	287
758	637
758.1	678
758.2	623
758.3	483
758.4	770
758.5	475
758.6	795
758.7	935
758.8	683
758.9	853
759	702
759.1	795
759.2	730
759.3	980
759.4	949
759.5	883
759.6	914
759.7	1016
759.8	1080
759.9	1158
760	1180
760.1	1027
760.2	1183
760.3	1125
760.4	1332
760.5	1270
760.6	1340
760.7	1437
760.8	1476
760.9	1321
761	1454
761.1	1457
761.2	1650
761.3	1502
761.4	1465
761.5	1849
761.6	1699
761.7	1760
761.8	1844
761.9	1821
762	1821
762.1	1969
762.2	2100
762.3	1867
762.4	1942
762.5	2094
762.6	2048
762.7	2375
762.8	2334
762.9	2271
763	2369
763.1	2519
763.2	2648
763.3	2450
763.4	2627
763.5	2849
763.6	2855
763.7	2688
763.8	2806
763.9	2682
764	2809
764.1	2791
764.2	2867
764.3	2953
764.4	2950
764.5	2965
764.6	3064
764.7	3172
764.8	2797
764.9	2895
765	2664
765.1	2664
765.2	2916
765.3	2706
765.4	2480
765.5	2546
765.6	2504
765.7	2555
765.8	2421
765.9	2355
766	2332
766.1	2243
766.2	2002
766.3	2198
766.4	2081
766.5	2019
766.6	2134
766.7	1868
766.8	1724
766.9	1738
767	1958
767.1	1773
767.2	1715
767.3	1880
767.4	1632
767.5	1532
767.6	1635
767.7	1527
767.8	1710
767.9	1624
768	1343
768.1	1567
768.2	1450
768.3	1132
768.4	1188
768.5	1116
768.6	1200
768.7	1567
768.8	1388
768.9	1158
769	1346
769.1	1083
769.2	988
769.3	1052
769.4	1119
769.5	1152
769.6	1276
769.7	1119
769.8	1222
769.9	1248
770	1058
770.1	1150
770.2	1150
770.3	1119
770.4	1189
770.5	1189
770.6	1237
770.7	1192
770.8	1097
770.9	1072
771	1103
771.1	1256
771.2	1147
771.3	1089
771.4	964
771.5	1036
771.6	1209
771.7	1231
771.8	994
771.9	868
772	1042
772.1	805
772.2	937
772.3	1167
772.4	1000
772.5	1145
772.6	1237
772.7	1257
772.8	1017
772.9	1195
773	1274
773.1	1117
773.2	1170
773.3	1333
773.4	1418
773.5	1229
773.6	1204
773.7	1302
773.8	1333
773.9	1358
774	1480
774.1	1588
774.2	1506
774.3	1421
774.4	1623
774.5	1717
774.6	1888
774.7	1617
774.8	1692
774.9	1853
775	2110
775.1	2110
775.2	2236
775.3	2092
775.4	2343
775.5	2192
775.6	2275
775.7	2567
775.8	2367
775.9	2628
776	2682
776.1	2743
776.2	2975
776.3	3012
776.4	3328
776.5	3435
776.6	3605
776.7	3698
776.8	3845
776.9	3816
777	4163
777.1	4199
777.2	4297
777.3	4523
777.4	4707
777.5	4801
777.6	5005
777.7	5125
777.8	4778
777.9	4778
778	5409
778.1	5329
778.2	5448
778.3	5560
778.4	5413
778.5	5634
778.6	5915
778.7	5669
778.8	5458
778.9	5723
779	5564
779.1	5557
779.2	5599
779.3	5641
779.4	5472
779.5	5431
779.6	5655
779.7	5253
779.8	5105
779.9	5088
780	4992
780.1	4914
780.2	4944
780.3	4985
780.4	4968
780.5	4718
780.6	4667
780.7	4761
780.8	4634
780.9	4193
781	4348
781.1	3988
781.2	4239
781.3	4239
781.4	3930
781.5	4154
781.6	4030
781.7	4174
781.8	3982
781.9	4325
782	4145
782.1	4118
782.2	4096
782.3	3808
782.4	4044
782.5	4044
782.6	3959
782.7	4177
782.8	4151
782.9	4378
783	4286
783.1	4461
783.2	4227
783.3	4568
783.4	4431
783.5	4431
783.6	4491
783.7	4339
783.8	4698
783.9	4263
784	4521
784.1	4608
784.2	4418
784.3	4648
784.4	4631
784.5	4672
784.6	4591
784.7	4678
784.8	4458
784.9	4461
785	4253
785.1	4152
785.2	4224
785.3	4224
785.4	4159
785.5	4093
785.6	3944
785.7	3812
785.8	3560
785.9	3583
786	3268
786.1	3541
786.2	3324
786.3	3094
786.4	3175
786.5	3101
786.6	2748
786.7	2609
786.8	2597
786.9	2471
787	2549
787.1	2325
787.2	2210
787.3	2272
787.4	1949
787.5	1941
787.6	1932
787.7	1883
787.8	1595
787.9	1578
788	1632
788.1	1632
788.2	1464
788.3	1447
788.4	1185
788.5	1419
788.6	1244
788.7	1057
788.8	1018
788.9	1239
789	1160
789.1	994
789.2	869
789.3	1127
789.4	1013
789.5	1074
789.6	911
789.7	859
789.8	914
789.9	944
790	1052
790.1	848
790.2	892
790.3	1030
790.4	867
790.5	1253
790.6	922
790.7	1335
790.8	1094
790.9	1122
791	1332
791.1	1133
791.2	1050
791.3	1265
791.4	1242
791.5	1324
791.6	1310
791.7	1133
791.8	1304
791.9	1420
792	1327
792.1	1265
792.2	1125
792.3	953
792.4	978
792.5	959
792.6	1083
792.7	1103
792.8	892
792.9	1128
793	906
793.1	862
793.2	959
793.3	1075
793.4	882
793.5	1114
793.6	1036
793.7	840
793.8	794
793.9	797
794	998
794.1	846
794.2	696
794.3	439
794.4	819
794.5	813
794.6	704
794.7	813
794.8	682
794.9	503
795	775
795.1	625
795.2	677
795.3	690
795.4	841
795.5	1009
795.6	759
795.7	751
795.8	794
795.9	786
796	797
796.1	775
796.2	871
796.3	1018
796.4	1227
796.5	1336
796.6	1241
796.7	1073
796.8	979
796.9	1068
797	943
797.1	976
797.2	1034
797.3	1043
797.4	990
797.5	1076
797.6	1283
797.7	1174
797.8	1076
797.9	1062
798	1046
798.1	1303
798.2	977
798.3	996
798.4	1188
798.5	938
798.6	1297
798.7	1222
798.8	1196
798.9	1154
799	1157
799.1	1129
799.2	1247
799.3	1264
799.4	993
799.5	1068
799.6	1085
799.7	1093
799.8	980
799.9	960
800	1043
800.1	999
800.2	806
800.3	961
800.4	969
800.5	892
800.6	1069
800.7	763
800.8	963
800.9	757
801	575
801.1	826
801.2	768
801.3	638
801.4	851
801.5	594
801.6	862
801.7	583
801.8	719
801.9	812
802	689
802.1	843
802.2	651
802.3	812
802.4	953
802.5	909
802.6	873
802.7	856
802.8	1011
802.9	920
803	821
803.1	848
803.2	917
803.3	835
803.4	862
803.5	1142
803.6	931
803.7	970
803.8	816
803.9	1022
804	1017
804.1	1332
804.2	1000
804.3	926
804.4	1020
804.5	1025
804.6	995
804.7	868
804.8	1025
804.9	1162
805	1034
805.1	854
805.2	783
805.3	805
805.4	1067
805.5	882
805.6	959
805.7	808
805.8	1001
805.9	685
806	912
806.1	802
806.2	693
806.3	849
806.4	945
806.5	552
806.6	701
806.7	685
806.8	550
806.9	882
807	770
807.1	666
807.2	827
807.3	691
807.4	645
807.5	480
807.6	604
807.7	726
807.8	639
807.9	781
808	303
808.1	461
808.2	590
808.3	466
808.4	402
808.5	450
808.6	501
808.7	569
808.8	338
808.9	141
809	381
809.1	300
809.2	539
809.3	365
809.4	721
809.5	292
809.6	626
809.7	523
809.8	218
809.9	475
810	583
810.1	75
810.2	194
810.3	117
810.4	354
810.5	325
810.6	202
810.7	432
810.8	290
810.9	184
811	234
811.1	453
811.2	81
811.3	157
811.4	1
811.5	1
811.6	218
811.7	320
811.8	264
811.9	306
812	44
812.1	349
812.2	102
812.3	84
812.4	395
812.5	301
812.6	118
812.7	34
812.8	2
812.9	1
813	261
813.1	129
813.2	1
813.3	285
813.4	171
813.5	519
813.6	203
813.7	1
813.8	280
813.9	79
814	39
814.1	532
814.2	37
814.3	1
814.4	105
814.5	76
814.6	60
814.7	446
814.8	1
814.9	177
815	1
815.1	393
815.2	315
815.3	291
815.4	422
815.5	1
815.6	1
815.7	1
815.8	1
815.9	132
816	243
816.1	124
816.2	180
816.3	19
816.4	156
816.5	148
816.6	82
816.7	257
816.8	45
816.9	1
817	1
817.1	1
817.2	1
817.3	246
817.4	297
817.5	1
817.6	191
817.7	56
817.8	1
817.9	48
818	1
818.1	48
818.2	319
818.3	101
818.4	345
818.5	375
818.6	138
818.7	167
818.8	241
818.9	305
819	14
819.1	1
819.2	1
819.3	279
819.4	526
819.5	159
819.6	12
819.7	362
819.8	104
819.9	1
820	370
820.1	51
820.2	28
820.3	175
820.4	104
820.5	1
820.6	20
820.7	178
820.8	20
820.9	131
821	154
821.1	210
821.2	102
821.3	131
821.4	75
821.5	618
821.6	9
821.7	253
821.8	287
821.9	258
822	274
822.1	52
822.2	57
822.3	1
822.4	208
822.5	128
822.6	39
822.7	152
822.8	365
822.9	1
823	229
823.1	7
823.2	126
823.3	296
823.4	1
823.5	269
823.6	126
823.7	2
823.8	1
823.9	227
824	208
824.1	1
824.2	1
824.3	42
824.4	76
824.5	73
824.6	269
824.7	105
824.8	1
824.9	1
825	288
825.1	126
825.2	142
825.3	1
825.4	100
825.5	18
825.6	1
825.7	1
825.8	1
825.9	1
826	1
826.1	95
826.2	1
826.3	1
826.4	1
826.5	286
826.6	203
826.7	1
826.8	1
826.9	1
827	1
827.1	26
827.2	55
827.3	1
827.4	1
827.5	1
827.6	27
827.7	1
827.8	156
827.9	61
828	127
828.1	37
828.2	56
828.3	140
828.4	1
828.5	1
828.6	14
828.7	1
828.8	324
828.9	1
829	1
829.1	1
829.2	326
829.3	257
829.4	88
829.5	1
829.6	96
829.7	1
829.8	1
829.9	380
830	1

File: lasermedia/data/089-abs.txt
# Optical absorption spectrum of Program fragment delivered error ``Can't call method "sample_" on an undefined value at abs.template line 1.'':YSAG (Tm:Y3Sc2Al3O12)
# assuming unity concentration per meter.  This data was part of the NASA 
# Laser Spectra Database found on the web until December of 2005 which
# was created by Pat Cross working at NASA Langley Research Center, Internal
# Operations Group, Aerospace Electronics Systems Division, Remote Sensing.
#
# The spectra was collected by BMW on  5 June 1993 and was 
# annotated on 12 June 1993.  The sample name was "" was a 10.5000
# long piece of :.   
# The incident light had unknown polarization.
#
# Spectra were recorded from 1050 to 1350nm
# every 0.2nm at room temperature.
#
# FILE NAME ON IBM-PC = YSAG12.SP ON MAC= P12063.05 NO_POINTS = 1501. pts DATA_INTV = .00020 nm MIN_LAMBDA = 1.050000 _m MIN_DATA = .56970 MAX_LAMBDA = 1.350000 _m MAX_DATA = .78560 SCANSPEED = 15.000000 nm/min SLITWIDTH= .20000 nmITA = 0. RESP = .500 sec ISMS = 0. DATE=93/05/06 INST = 509. ? = 0. 3:58:53 12-06-1993.
#
##Wavelength (nm)	Absorbance (/meter) 
1050	1
1050.2	1
1050.4	1
1050.6	1
1050.8	82
1051	51
1051.2	1
1051.4	1
1051.6	66
1051.8	1
1052	7
1052.2	1
1052.4	10
1052.6	31
1052.8	22
1053	23
1053.2	74
1053.4	144
1053.6	20
1053.8	1
1054	62
1054.2	22
1054.4	1
1054.6	15
1054.8	1
1055	1
1055.2	12
1055.4	95
1055.6	78
1055.8	55
1056	5
1056.2	55
1056.4	73
1056.6	124
1056.8	1
1057	5
1057.2	25
1057.4	38
1057.6	29
1057.8	36
1058	73
1058.2	15
1058.4	81
1058.6	86
1058.8	52
1059	84
1059.2	12
1059.4	24
1059.6	34
1059.8	77
1060	5
1060.2	93
1060.4	76
1060.6	67
1060.8	90
1061	133
1061.2	1
1061.4	92
1061.6	86
1061.8	82
1062	76
1062.2	15
1062.4	68
1062.6	75
1062.8	66
1063	81
1063.2	66
1063.4	22
1063.6	64
1063.8	85
1064	76
1064.2	1
1064.4	133
1064.6	75
1064.8	25
1065	57
1065.2	153
1065.4	44
1065.6	54
1065.8	71
1066	27
1066.2	137
1066.4	44
1066.6	86
1066.8	25
1067	60
1067.2	213
1067.4	66
1067.6	64
1067.8	93
1068	19
1068.2	61
1068.4	76
1068.6	35
1068.8	28
1069	1
1069.2	102
1069.4	125
1069.6	92
1069.8	112
1070	111
1070.2	7
1070.4	25
1070.6	21
1070.8	36
1071	79
1071.2	18
1071.4	63
1071.6	27
1071.8	88
1072	3
1072.2	26
1072.4	36
1072.6	30
1072.8	69
1073	52
1073.2	1
1073.4	1
1073.6	11
1073.8	47
1074	41
1074.2	67
1074.4	74
1074.6	51
1074.8	4
1075	33
1075.2	1
1075.4	1
1075.6	1
1075.8	10
1076	52
1076.2	53
1076.4	1
1076.6	1
1076.8	77
1077	47
1077.2	29
1077.4	61
1077.6	1
1077.8	1
1078	1
1078.2	1
1078.4	90
1078.6	14
1078.8	32
1079	1
1079.2	1
1079.4	1
1079.6	33
1079.8	1
1080	1
1080.2	29
1080.4	18
1080.6	14
1080.8	1
1081	1
1081.2	56
1081.4	20
1081.6	9
1081.8	34
1082	1
1082.2	19
1082.4	1
1082.6	1
1082.8	1
1083	1
1083.2	11
1083.4	1
1083.6	89
1083.8	86
1084	47
1084.2	1
1084.4	1
1084.6	1
1084.8	1
1085	1
1085.2	1
1085.4	1
1085.6	1
1085.8	1
1086	36
1086.2	1
1086.4	18
1086.6	25
1086.8	1
1087	1
1087.2	1
1087.4	1
1087.6	1
1087.8	1
1088	1
1088.2	62
1088.4	50
1088.6	55
1088.8	86
1089	1
1089.2	1
1089.4	1
1089.6	1
1089.8	1
1090	1
1090.2	1
1090.4	50
1090.6	1
1090.8	46
1091	96
1091.2	1
1091.4	69
1091.6	7
1091.8	1
1092	133
1092.2	1
1092.4	1
1092.6	4
1092.8	1
1093	1
1093.2	162
1093.4	93
1093.6	28
1093.8	1
1094	1
1094.2	65
1094.4	27
1094.6	1
1094.8	1
1095	1
1095.2	20
1095.4	59
1095.6	1
1095.8	124
1096	77
1096.2	33
1096.4	112
1096.6	20
1096.8	51
1097	101
1097.2	9
1097.4	126
1097.6	117
1097.8	86
1098	144
1098.2	146
1098.4	83
1098.6	122
1098.8	110
1099	88
1099.2	33
1099.4	40
1099.6	71
1099.8	142
1100	160
1100.2	159
1100.4	112
1100.6	195
1100.8	169
1101	98
1101.2	194
1101.4	145
1101.6	154
1101.8	159
1102	279
1102.2	245
1102.4	182
1102.6	141
1102.8	201
1103	246
1103.2	146
1103.4	233
1103.6	203
1103.8	137
1104	187
1104.2	164
1104.4	230
1104.6	211
1104.8	183
1105	187
1105.2	264
1105.4	230
1105.6	278
1105.8	293
1106	227
1106.2	245
1106.4	257
1106.6	278
1106.8	269
1107	224
1107.2	366
1107.4	292
1107.6	264
1107.8	314
1108	308
1108.2	301
1108.4	290
1108.6	243
1108.8	279
1109	265
1109.2	272
1109.4	308
1109.6	291
1109.8	341
1110	400
1110.2	247
1110.4	471
1110.6	396
1110.8	414
1111	367
1111.2	461
1111.4	349
1111.6	369
1111.8	411
1112	435
1112.2	382
1112.4	354
1112.6	404
1112.8	422
1113	370
1113.2	436
1113.4	394
1113.6	315
1113.8	333
1114	334
1114.2	425
1114.4	405
1114.6	366
1114.8	446
1115	432
1115.2	517
1115.4	524
1115.6	482
1115.8	419
1116	431
1116.2	414
1116.4	543
1116.6	431
1116.8	408
1117	521
1117.2	541
1117.4	532
1117.6	479
1117.8	373
1118	401
1118.2	479
1118.4	502
1118.6	539
1118.8	478
1119	447
1119.2	465
1119.4	461
1119.6	425
1119.8	557
1120	520
1120.2	565
1120.4	567
1120.6	498
1120.8	554
1121	545
1121.2	576
1121.4	619
1121.6	620
1121.8	624
1122	612
1122.2	535
1122.4	588
1122.6	525
1122.8	605
1123	593
1123.2	619
1123.4	539
1123.6	576
1123.8	537
1124	631
1124.2	597
1124.4	418
1124.6	473
1124.8	646
1125	617
1125.2	559
1125.4	550
1125.6	644
1125.8	667
1126	614
1126.2	714
1126.4	721
1126.6	540
1126.8	722
1127	652
1127.2	681
1127.4	694
1127.6	638
1127.8	661
1128	791
1128.2	651
1128.4	767
1128.6	608
1128.8	566
1129	747
1129.2	774
1129.4	712
1129.6	695
1129.8	669
1130	723
1130.2	773
1130.4	636
1130.6	798
1130.8	751
1131	813
1131.2	842
1131.4	764
1131.6	809
1131.8	778
1132	697
1132.2	770
1132.4	736
1132.6	740
1132.8	756
1133	752
1133.2	702
1133.4	796
1133.6	683
1133.8	807
1134	817
1134.2	669
1134.4	763
1134.6	732
1134.8	736
1135	806
1135.2	780
1135.4	779
1135.6	857
1135.8	780
1136	819
1136.2	826
1136.4	730
1136.6	778
1136.8	823
1137	672
1137.2	774
1137.4	675
1137.6	720
1137.8	771
1138	849
1138.2	851
1138.4	718
1138.6	701
1138.8	751
1139	775
1139.2	638
1139.4	672
1139.6	636
1139.8	691
1140	772
1140.2	676
1140.4	797
1140.6	758
1140.8	713
1141	815
1141.2	831
1141.4	848
1141.6	771
1141.8	572
1142	706
1142.2	757
1142.4	701
1142.6	779
1142.8	759
1143	747
1143.2	860
1143.4	837
1143.6	686
1143.8	701
1144	687
1144.2	710
1144.4	690
1144.6	778
1144.8	785
1145	754
1145.2	761
1145.4	891
1145.6	773
1145.8	837
1146	808
1146.2	731
1146.4	872
1146.6	778
1146.8	785
1147	770
1147.2	747
1147.4	803
1147.6	887
1147.8	877
1148	934
1148.2	801
1148.4	836
1148.6	870
1148.8	839
1149	827
1149.2	864
1149.4	824
1149.6	796
1149.8	825
1150	900
1150.2	858
1150.4	917
1150.6	905
1150.8	1019
1151	933
1151.2	923
1151.4	889
1151.6	864
1151.8	824
1152	976
1152.2	890
1152.4	1029
1152.6	956
1152.8	928
1153	1009
1153.2	1002
1153.4	998
1153.6	915
1153.8	878
1154	1008
1154.2	1007
1154.4	943
1154.6	1043
1154.8	968
1155	1055
1155.2	1120
1155.4	1124
1155.6	1136
1155.8	1105
1156	1057
1156.2	1183
1156.4	1104
1156.6	1095
1156.8	1094
1157	1062
1157.2	1179
1157.4	1278
1157.6	1185
1157.8	1298
1158	1255
1158.2	1262
1158.4	1272
1158.6	1229
1158.8	1225
1159	1349
1159.2	1198
1159.4	1363
1159.6	1401
1159.8	1403
1160	1508
1160.2	1420
1160.4	1458
1160.6	1566
1160.8	1484
1161	1592
1161.2	1478
1161.4	1494
1161.6	1560
1161.8	1627
1162	1693
1162.2	1732
1162.4	1748
1162.6	1639
1162.8	1736
1163	1727
1163.2	1762
1163.4	1855
1163.6	1748
1163.8	1873
1164	1857
1164.2	1916
1164.4	1943
1164.6	1896
1164.8	2041
1165	2135
1165.2	2056
1165.4	2118
1165.6	2189
1165.8	2110
1166	2239
1166.2	2168
1166.4	2170
1166.6	2302
1166.8	2248
1167	2270
1167.2	2368
1167.4	2201
1167.6	2366
1167.8	2347
1168	2328
1168.2	2514
1168.4	2422
1168.6	2412
1168.8	2534
1169	2476
1169.2	2584
1169.4	2601
1169.6	2588
1169.8	2705
1170	2603
1170.2	2604
1170.4	2740
1170.6	2693
1170.8	2773
1171	2732
1171.2	2791
1171.4	2750
1171.6	2923
1171.8	2807
1172	2902
1172.2	2849
1172.4	2938
1172.6	2937
1172.8	2971
1173	2988
1173.2	2956
1173.4	3006
1173.6	3141
1173.8	3079
1174	3053
1174.2	3019
1174.4	3087
1174.6	3085
1174.8	3081
1175	3082
1175.2	3005
1175.4	3040
1175.6	2981
1175.8	3116
1176	3133
1176.2	3122
1176.4	3099
1176.6	3025
1176.8	2997
1177	3119
1177.2	3021
1177.4	3032
1177.6	2964
1177.8	2923
1178	2889
1178.2	2890
1178.4	2889
1178.6	2896
1178.8	2814
1179	2720
1179.2	2760
1179.4	2685
1179.6	2689
1179.8	2546
1180	2633
1180.2	2526
1180.4	2483
1180.6	2479
1180.8	2507
1181	2418
1181.2	2402
1181.4	2310
1181.6	2230
1181.8	2142
1182	2127
1182.2	2048
1182.4	2127
1182.6	2031
1182.8	1992
1183	1974
1183.2	1901
1183.4	1903
1183.6	1811
1183.8	1742
1184	1749
1184.2	1563
1184.4	1601
1184.6	1588
1184.8	1528
1185	1524
1185.2	1482
1185.4	1411
1185.6	1435
1185.8	1384
1186	1391
1186.2	1398
1186.4	1245
1186.6	1247
1186.8	1224
1187	1217
1187.2	1208
1187.4	1119
1187.6	1099
1187.8	1095
1188	1064
1188.2	1019
1188.4	1018
1188.6	998
1188.8	965
1189	947
1189.2	881
1189.4	910
1189.6	858
1189.8	902
1190	993
1190.2	828
1190.4	875
1190.6	809
1190.8	926
1191	879
1191.2	833
1191.4	807
1191.6	846
1191.8	819
1192	919
1192.2	782
1192.4	861
1192.6	889
1192.8	800
1193	839
1193.2	808
1193.4	834
1193.6	744
1193.8	685
1194	740
1194.2	829
1194.4	740
1194.6	875
1194.8	911
1195	897
1195.2	971
1195.4	908
1195.6	955
1195.8	954
1196	891
1196.2	1000
1196.4	1083
1196.6	1117
1196.8	1238
1197	1314
1197.2	1337
1197.4	1571
1197.6	1647
1197.8	1638
1198	1858
1198.2	1924
1198.4	2136
1198.6	2316
1198.8	2401
1199	2813
1199.2	3005
1199.4	3202
1199.6	3524
1199.8	3695
1200	3947
1200.2	4058
1200.4	4184
1200.6	4275
1200.8	4433
1201	4428
1201.2	4491
1201.4	4486
1201.6	4462
1201.8	4570
1202	4472
1202.2	4612
1202.4	4660
1202.6	4746
1202.8	4856
1203	4940
1203.2	5151
1203.4	5086
1203.6	4955
1203.8	5126
1204	5067
1204.2	4939
1204.4	4786
1204.6	4608
1204.8	4301
1205	4191
1205.2	4062
1205.4	3760
1205.6	3518
1205.8	3188
1206	3046
1206.2	3017
1206.4	2906
1206.6	2857
1206.8	2676
1207	2590
1207.2	2609
1207.4	2476
1207.6	2345
1207.8	2361
1208	2262
1208.2	2238
1208.4	2236
1208.6	2109
1208.8	2159
1209	2093
1209.2	2049
1209.4	2050
1209.6	2058
1209.8	2008
1210	1990
1210.2	1932
1210.4	1984
1210.6	1944
1210.8	1895
1211	1933
1211.2	1912
1211.4	1821
1211.6	1901
1211.8	1883
1212	1778
1212.2	1793
1212.4	1803
1212.6	1757
1212.8	1751
1213	1658
1213.2	1754
1213.4	1636
1213.6	1693
1213.8	1792
1214	1646
1214.2	1645
1214.4	1591
1214.6	1557
1214.8	1569
1215	1607
1215.2	1416
1215.4	1508
1215.6	1457
1215.8	1450
1216	1422
1216.2	1287
1216.4	1297
1216.6	1279
1216.8	1221
1217	1239
1217.2	1241
1217.4	1150
1217.6	1055
1217.8	1089
1218	1026
1218.2	985
1218.4	1018
1218.6	1001
1218.8	955
1219	977
1219.2	896
1219.4	1037
1219.6	820
1219.8	872
1220	818
1220.2	880
1220.4	721
1220.6	735
1220.8	811
1221	730
1221.2	771
1221.4	720
1221.6	711
1221.8	697
1222	701
1222.2	614
1222.4	586
1222.6	635
1222.8	616
1223	609
1223.2	533
1223.4	568
1223.6	617
1223.8	501
1224	492
1224.2	572
1224.4	485
1224.6	554
1224.8	532
1225	570
1225.2	569
1225.4	539
1225.6	520
1225.8	521
1226	512
1226.2	537
1226.4	492
1226.6	421
1226.8	436
1227	445
1227.2	426
1227.4	474
1227.6	406
1227.8	461
1228	528
1228.2	509
1228.4	430
1228.6	434
1228.8	386
1229	478
1229.2	359
1229.4	440
1229.6	457
1229.8	451
1230	473
1230.2	423
1230.4	492
1230.6	550
1230.8	502
1231	447
1231.2	456
1231.4	445
1231.6	444
1231.8	461
1232	403
1232.2	485
1232.4	458
1232.6	470
1232.8	474
1233	553
1233.2	461
1233.4	496
1233.6	408
1233.8	481
1234	380
1234.2	397
1234.4	434
1234.6	446
1234.8	504
1235	527
1235.2	477
1235.4	519
1235.6	555
1235.8	554
1236	508
1236.2	458
1236.4	442
1236.6	402
1236.8	414
1237	472
1237.2	461
1237.4	377
1237.6	474
1237.8	452
1238	408
1238.2	427
1238.4	429
1238.6	374
1238.8	375
1239	356
1239.2	365
1239.4	344
1239.6	356
1239.8	416
1240	461
1240.2	412
1240.4	441
1240.6	356
1240.8	342
1241	297
1241.2	324
1241.4	267
1241.6	312
1241.8	319
1242	279
1242.2	329
1242.4	400
1242.6	350
1242.8	283
1243	348
1243.2	340
1243.4	267
1243.6	378
1243.8	285
1244	234
1244.2	240
1244.4	280
1244.6	279
1244.8	380
1245	371
1245.2	337
1245.4	466
1245.6	381
1245.8	303
1246	274
1246.2	321
1246.4	354
1246.6	325
1246.8	283
1247	338
1247.2	316
1247.4	348
1247.6	327
1247.8	385
1248	353
1248.2	293
1248.4	254
1248.6	307
1248.8	313
1249	304
1249.2	240
1249.4	264
1249.6	314
1249.8	362
1250	310
1250.2	334
1250.4	358
1250.6	345
1250.8	323
1251	315
1251.2	255
1251.4	325
1251.6	233
1251.8	257
1252	256
1252.2	324
1252.4	320
1252.6	190
1252.8	282
1253	276
1253.2	179
1253.4	292
1253.6	276
1253.8	163
1254	226
1254.2	207
1254.4	269
1254.6	268
1254.8	244
1255	304
1255.2	252
1255.4	322
1255.6	185
1255.8	206
1256	226
1256.2	285
1256.4	158
1256.6	112
1256.8	179
1257	120
1257.2	217
1257.4	188
1257.6	192
1257.8	221
1258	198
1258.2	104
1258.4	191
1258.6	134
1258.8	98
1259	110
1259.2	141
1259.4	173
1259.6	185
1259.8	174
1260	145
1260.2	109
1260.4	181
1260.6	132
1260.8	166
1261	122
1261.2	114
1261.4	65
1261.6	72
1261.8	146
1262	145
1262.2	61
1262.4	53
1262.6	84
1262.8	41
1263	65
1263.2	114
1263.4	53
1263.6	94
1263.8	76
1264	1
1264.2	84
1264.4	160
1264.6	67
1264.8	91
1265	65
1265.2	91
1265.4	40
1265.6	1
1265.8	28
1266	47
1266.2	109
1266.4	93
1266.6	27
1266.8	14
1267	120
1267.2	54
1267.4	58
1267.6	74
1267.8	73
1268	132
1268.2	91
1268.4	21
1268.6	99
1268.8	29
1269	1
1269.2	101
1269.4	38
1269.6	17
1269.8	66
1270	20
1270.2	44
1270.4	48
1270.6	10
1270.8	56
1271	20
1271.2	52
1271.4	51
1271.6	32
1271.8	11
1272	33
1272.2	9
1272.4	1
1272.6	42
1272.8	1
1273	38
1273.2	14
1273.4	28
1273.6	62
1273.8	11
1274	3
1274.2	2
1274.4	1
1274.6	1
1274.8	14
1275	11
1275.2	1
1275.4	1
1275.6	25
1275.8	7
1276	28
1276.2	1
1276.4	1
1276.6	1
1276.8	24
1277	1
1277.2	1
1277.4	1
1277.6	1
1277.8	1
1278	60
1278.2	1
1278.4	41
1278.6	1
1278.8	1
1279	1
1279.2	1
1279.4	1
1279.6	15
1279.8	1
1280	1
1280.2	1
1280.4	1
1280.6	1
1280.8	1
1281	1
1281.2	40
1281.4	1
1281.6	35
1281.8	1
1282	1
1282.2	1
1282.4	1
1282.6	1
1282.8	12
1283	11
1283.2	1
1283.4	16
1283.6	1
1283.8	42
1284	1
1284.2	1
1284.4	1
1284.6	1
1284.8	1
1285	1
1285.2	1
1285.4	1
1285.6	16
1285.8	12
1286	56
1286.2	52
1286.4	1
1286.6	1
1286.8	1
1287	41
1287.2	8
1287.4	1
1287.6	30
1287.8	5
1288	16
1288.2	1
1288.4	39
1288.6	26
1288.8	17
1289	1
1289.2	1
1289.4	1
1289.6	1
1289.8	1
1290	1
1290.2	38
1290.4	2
1290.6	1
1290.8	17
1291	2
1291.2	3
1291.4	32
1291.6	18
1291.8	40
1292	1
1292.2	1
1292.4	1
1292.6	1
1292.8	25
1293	46
1293.2	57
1293.4	12
1293.6	21
1293.8	27
1294	34
1294.2	25
1294.4	1
1294.6	1
1294.8	1
1295	1
1295.2	1
1295.4	37
1295.6	26
1295.8	27
1296	41
1296.2	1
1296.4	1
1296.6	1
1296.8	1
1297	1
1297.2	1
1297.4	1
1297.6	61
1297.8	32
1298	1
1298.2	35
1298.4	1
1298.6	83
1298.8	5
1299	1
1299.2	1
1299.4	1
1299.6	1
1299.8	1
1300	1
1300.2	55
1300.4	27
1300.6	14
1300.8	67
1301	39
1301.2	80
1301.4	74
1301.6	1
1301.8	1
1302	1
1302.2	1
1302.4	1
1302.6	31
1302.8	6
1303	24
1303.2	28
1303.4	57
1303.6	44
1303.8	1
1304	17
1304.2	16
1304.4	32
1304.6	1
1304.8	1
1305	1
1305.2	31
1305.4	10
1305.6	56
1305.8	57
1306	54
1306.2	55
1306.4	64
1306.6	63
1306.8	1
1307	1
1307.2	21
1307.4	1
1307.6	1
1307.8	89
1308	7
1308.2	43
1308.4	20
1308.6	73
1308.8	67
1309	22
1309.2	1
1309.4	13
1309.6	29
1309.8	1
1310	69
1310.2	1
1310.4	84
1310.6	51
1310.8	82
1311	103
1311.2	36
1311.4	84
1311.6	44
1311.8	14
1312	47
1312.2	115
1312.4	35
1312.6	71
1312.8	87
1313	66
1313.2	97
1313.4	77
1313.6	76
1313.8	23
1314	49
1314.2	44
1314.4	40
1314.6	54
1314.8	19
1315	23
1315.2	78
1315.4	43
1315.6	5
1315.8	92
1316	150
1316.2	151
1316.4	106
1316.6	42
1316.8	1
1317	81
1317.2	71
1317.4	60
1317.6	88
1317.8	166
1318	64
1318.2	107
1318.4	124
1318.6	150
1318.8	109
1319	69
1319.2	27
1319.4	136
1319.6	27
1319.8	77
1320	74
1320.2	95
1320.4	60
1320.6	81
1320.8	158
1321	150
1321.2	152
1321.4	45
1321.6	152
1321.8	176
1322	192
1322.2	103
1322.4	119
1322.6	189
1322.8	134
1323	130
1323.2	142
1323.4	31
1323.6	88
1323.8	92
1324	123
1324.2	117
1324.4	124
1324.6	130
1324.8	127
1325	165
1325.2	107
1325.4	126
1325.6	81
1325.8	173
1326	94
1326.2	154
1326.4	200
1326.6	199
1326.8	63
1327	184
1327.2	171
1327.4	121
1327.6	128
1327.8	78
1328	135
1328.2	147
1328.4	109
1328.6	238
1328.8	217
1329	192
1329.2	178
1329.4	133
1329.6	115
1329.8	149
1330	55
1330.2	69
1330.4	187
1330.6	115
1330.8	185
1331	150
1331.2	134
1331.4	239
1331.6	157
1331.8	215
1332	233
1332.2	220
1332.4	182
1332.6	154
1332.8	190
1333	223
1333.2	93
1333.4	129
1333.6	245
1333.8	136
1334	275
1334.2	166
1334.4	212
1334.6	201
1334.8	202
1335	214
1335.2	132
1335.4	129
1335.6	162
1335.8	117
1336	128
1336.2	230
1336.4	224
1336.6	189
1336.8	345
1337	218
1337.2	174
1337.4	268
1337.6	247
1337.8	112
1338	101
1338.2	181
1338.4	236
1338.6	191
1338.8	171
1339	265
1339.2	181
1339.4	207
1339.6	277
1339.8	141
1340	267
1340.2	262
1340.4	131
1340.6	162
1340.8	149
1341	184
1341.2	213
1341.4	168
1341.6	257
1341.8	232
1342	204
1342.2	337
1342.4	187
1342.6	181
1342.8	207
1343	206
1343.2	166
1343.4	243
1343.6	137
1343.8	219
1344	277
1344.2	203
1344.4	297
1344.6	184
1344.8	224
1345	196
1345.2	234
1345.4	268
1345.6	193
1345.8	166
1346	265
1346.2	247
1346.4	221
1346.6	267
1346.8	212
1347	314
1347.2	271
1347.4	185
1347.6	223
1347.8	209
1348	279
1348.2	181
1348.4	119
1348.6	247
1348.8	241
1349	228
1349.2	271
1349.4	250
1349.6	169
1349.8	332
1350	318
