Repository: scottprahl/lasermedia

File: lasermedia/data/055-abs.txt
# Optical absorption spectrum of Program fragment delivered error ``Can't call method "sample_" on an undefined value at abs.template line 1.'':YVO4 (Nd:YVO4)
# assuming unity concentration per meter.  This data was part of the NASA 
# Laser Spectra Database found on the web until December of 2005 which
# was created by Pat Cross working at NASA Langley Research Center, Internal
# Operations Group, Aerospace Electronics Systems Division, Remote Sensing.
#
# The spectra was collected by MS on 11 March 1988 and was 
# annotated on 18 March 1988.  The sample name was "" was a 1.6000
# long piece of :.   
# The incident light had unknown polarization.
#
# Spectra were recorded from 325 to 840nm
# every 0.2nm at room temperature.
#
# FILE NAME ON PE-3600 = 001 NYVO4.SP ON PC = 001NYVO4.SP NO_POINTS = 2576. pts DATA_INTV = 0.000200 µm MIN_LAMBDA = 0.325000 µm MIN_DATA = 0. MAX_LAMBDA = 0.840000 µm MAX_DATA = .598120E6 SCANSPEED = .015 µm/minSLITWIDTH = 0.00020 µmITA = 0. RESP = 0.5 sec ISMS = 0. DATE=88/03/11 INST = 509. ? = 0. THIS IS ND:YVO4 SPECTRA FROM A SAMPLE PROVIDED BY MILT BIRNBAUM THE SAMPLE IS MULTI-COLOR THAT IS NOT UNIFORM. SCATTERING LOSSES AT THE SURFACE WERE LARGE BECAUSE OF POOR SURFACE QUALITY.INTERNA LOSSES UNKNOWN. SEE NYVO3 FOR MORE COMMENTS. STORM shortside is A (or B) axis (å polar or ordinary ray) converted by Mark Storm. header added by hand ND:YVO4,1%ND,1.60MM THICK,BIRNBAUM,SHORT SIDE,STORM.
#
##Wavelength (nm)	Absorbance (/meter) 
325	356118
325.2	357441
325.4	404893
325.6	356141
325.8	442792
326	468141
326.2	357479
326.4	598121
326.6	339182
326.8	433195
327	352404
327.2	351198
327.4	399530
327.6	421090
327.8	364569
328	379649
328.2	424901
328.4	460868
328.6	529539
328.8	511566
329	402248
329.2	575646
329.4	379700
329.6	417590
329.8	448377
330	411020
330.2	575646
330.4	381659
330.6	402306
330.8	358991
331	414261
331.2	364691
331.4	351350
331.6	402341
331.8	359027
332	575646
332.2	411097
332.4	414310
332.6	405154
332.8	379820
333	486374
333.2	575646
333.4	529709
333.6	405189
333.8	438077
334	399764
334.2	486415
334.4	476787
334.6	425126
334.8	383796
335	367872
335.2	397254
335.4	438131
335.6	438138
335.8	429200
336	408178
336.2	468502
336.4	497884
336.6	575646
336.8	468522
337	360577
337.2	390237
337.4	575646
337.6	443206
337.8	575646
338	402558
338.2	378135
338.4	402571
338.6	425259
338.8	433611
339	425272
339.2	575646
339.4	448703
339.6	411344
339.8	388128
340	383966
340.2	381988
340.4	399975
340.6	575646
340.8	369643
341	334903
341.2	369656
341.4	323981
341.6	333110
341.8	333116
342	301554
342.2	284667
342.4	271388
342.6	254589
342.8	245178
343	240553
343.2	226612
343.4	219131
343.6	207121
343.8	198692
344	189094
344.2	175906
344.4	169870
344.6	158864
344.8	154473
345	147426
345.2	139746
345.4	132332
345.6	128918
345.8	121592
346	115255
346.2	109653
346.4	105322
346.6	98332
346.8	94425
347	89834
347.2	86326
347.4	81192
347.6	77932
347.8	73380
348	69886
348.2	68186
348.4	65614
348.6	61994
348.8	58915
349	56384
349.2	54156
349.4	51365
349.6	49601
349.8	46693
350	45805
350.2	44217
350.4	40088
350.6	38263
350.8	37739
351	36065
351.2	35910
351.4	33419
351.6	32730
351.8	32547
352	31746
352.2	30239
352.4	29723
352.6	28081
352.8	28310
353	30471
353.2	33985
353.4	36193
353.6	40275
353.8	44606
354	54721
354.2	69888
354.4	90388
354.6	100652
354.8	82195
355	60894
355.2	49395
355.4	43448
355.6	40534
355.8	41784
356	42515
356.2	42495
356.4	42204
356.6	42888
356.8	46152
357	47963
357.2	47535
357.4	42298
357.6	36736
357.8	32998
358	31308
358.2	31186
358.4	30860
358.6	29694
358.8	29259
359	30099
359.2	30852
359.4	33661
359.6	36487
359.8	36893
360	35862
360.2	31082
360.4	29775
360.6	26300
360.8	26436
361	27252
361.2	27529
361.4	27574
361.6	28344
361.8	33862
362	35434
362.2	38039
362.4	31328
362.6	23178
362.8	19453
363	19352
363.2	19808
363.4	20899
363.6	19601
363.8	17016
364	15389
364.2	14566
364.4	15850
364.6	15954
364.8	16141
365	15091
365.2	13073
365.4	9574
365.6	8603
365.8	7633
366	5798
366.2	5915
366.4	5812
366.6	4852
366.8	4783
367	4204
367.2	3530
367.4	4424
367.6	4686
367.8	3648
368	3944
368.2	3667
368.4	2928
368.6	4691
368.8	3477
369	2829
369.2	3202
369.4	2888
369.6	2875
369.8	2776
370	2683
370.2	2893
370.4	1402
370.6	3234
370.8	2168
371	2407
371.2	2323
371.4	1303
371.6	2005
371.8	1763
372	1292
372.2	2755
372.4	2514
372.6	1284
372.8	1895
373	2585
373.2	1759
373.4	1274
373.6	1417
373.8	1513
374	2310
374.2	1908
374.4	1904
374.6	2036
374.8	2856
375	3937
375.2	2456
375.4	2124
375.6	1246
375.8	3003
376	2000
376.2	2931
376.4	1578
376.6	2815
376.8	4441
377	2423
377.2	2017
377.4	1530
377.6	3185
377.8	2320
378	1787
378.2	3445
378.4	1424
378.6	2033
378.8	3111
379	1202
379.2	2861
379.4	1659
379.6	2124
379.8	1702
380	1991
380.2	2295
380.4	1322
380.6	2308
380.8	1823
381	1648
381.2	1963
381.4	1547
381.6	2196
381.8	2006
382	1520
382.2	2036
382.4	2133
382.6	1680
382.8	1759
383	1894
383.2	2087
383.4	1788
383.6	2452
383.8	1469
384	1791
384.2	2081
384.4	1699
384.6	1646
384.8	1628
385	2339
385.2	2153
385.4	2104
385.6	2931
385.8	1901
386	1403
386.2	2681
386.4	2605
386.6	1663
386.8	1632
387	2184
387.2	1470
387.4	1296
387.6	2076
387.8	2181
388	1311
388.2	1659
388.4	2285
388.6	1990
388.8	1235
389	2011
389.2	1464
389.4	1173
389.6	1711
389.8	1807
390	1375
390.2	1535
390.4	1409
390.6	1704
390.8	1725
391	1589
391.2	1142
391.4	1458
391.6	1348
391.8	2089
392	1200
392.2	1550
392.4	1480
392.6	1610
392.8	1666
393	1409
393.2	2040
393.4	1559
393.6	1907
393.8	2095
394	1323
394.2	1709
394.4	1235
394.6	1869
394.8	1881
395	1933
395.2	1526
395.4	1739
395.6	1183
395.8	1563
396	1771
396.2	1314
396.4	1257
396.6	1621
396.8	1424
397	1619
397.2	1237
397.4	1033
397.6	1153
397.8	1381
398	1476
398.2	2011
398.4	1556
398.6	1244
398.8	1494
399	1246
399.2	1492
399.4	1931
399.6	1586
399.8	1476
400	1419
400.2	1414
400.4	1374
400.6	1616
400.8	2068
401	1138
401.2	1870
401.4	1516
401.6	1390
401.8	1057
402	1211
402.2	1141
402.4	1715
402.6	1841
402.8	1731
403	1025
403.2	1664
403.4	1580
403.6	1445
403.8	1387
404	1664
404.2	2072
404.4	1840
404.6	901
404.8	1395
405	1407
405.2	1540
405.4	1561
405.6	1179
405.8	1264
406	2080
406.2	1370
406.4	1516
406.6	1441
406.8	1744
407	1357
407.2	1872
407.4	1710
407.6	1272
407.8	1327
408	1719
408.2	1809
408.4	1813
408.6	1477
408.8	1411
409	1679
409.2	1478
409.4	1603
409.6	1836
409.8	1440
410	1344
410.2	1149
410.4	1126
410.6	1241
410.8	1175
411	1024
411.2	1255
411.4	1296
411.6	1494
411.8	1015
412	1630
412.2	1266
412.4	1441
412.6	1431
412.8	1060
413	1489
413.2	1548
413.4	1331
413.6	1546
413.8	1467
414	1370
414.2	991
414.4	1463
414.6	1418
414.8	1150
415	1252
415.2	1622
415.4	1573
415.6	1321
415.8	1066
416	1629
416.2	1451
416.4	1471
416.6	721
416.8	1059
417	1024
417.2	1569
417.4	1745
417.6	1234
417.8	1314
418	1042
418.2	1333
418.4	864
418.6	1395
418.8	1269
419	1241
419.2	1210
419.4	1437
419.6	1668
419.8	1201
420	1329
420.2	1418
420.4	1598
420.6	1290
420.8	1487
421	1253
421.2	1605
421.4	963
421.6	1102
421.8	930
422	1340
422.2	1373
422.4	1333
422.6	1284
422.8	1459
423	1807
423.2	1676
423.4	1843
423.6	1625
423.8	1905
424	1428
424.2	1186
424.4	867
424.6	1552
424.8	1318
425	1437
425.2	1049
425.4	1550
425.6	1196
425.8	1186
426	842
426.2	1445
426.4	1374
426.6	1679
426.8	1302
427	1335
427.2	1004
427.4	1182
427.6	1490
427.8	1432
428	690
428.2	1308
428.4	1651
428.6	1292
428.8	1299
429	1581
429.2	1519
429.4	1341
429.6	1057
429.8	1222
430	1250
430.2	1009
430.4	1470
430.6	1160
430.8	1013
431	1707
431.2	1270
431.4	1016
431.6	1667
431.8	1381
432	1384
432.2	1121
432.4	1475
432.6	1680
432.8	1588
433	1784
433.2	2225
433.4	2656
433.6	5185
433.8	13383
434	28797
434.2	13743
434.4	4695
434.6	3203
434.8	2067
435	1797
435.2	1618
435.4	1880
435.6	1636
435.8	1725
436	2417
436.2	2516
436.4	2061
436.6	1916
436.8	2349
437	2749
437.2	3408
437.4	3553
437.6	2998
437.8	2044
438	1644
438.2	1298
438.4	1541
438.6	1949
438.8	1190
439	766
439.2	807
439.4	682
439.6	1285
439.8	929
440	1158
440.2	1314
440.4	1026
440.6	832
440.8	997
441	1093
441.2	1108
441.4	706
441.6	929
441.8	915
442	1083
442.2	911
442.4	1169
442.6	1073
442.8	986
443	1142
443.2	1140
443.4	883
443.6	906
443.8	675
444	627
444.2	633
444.4	1013
444.6	858
444.8	844
445	592
445.2	840
445.4	457
445.6	683
445.8	893
446	892
446.2	788
446.4	807
446.6	958
446.8	1028
447	1077
447.2	926
447.4	899
447.6	490
447.8	1070
448	1195
448.2	934
448.4	978
448.6	1083
448.8	894
449	798
449.2	707
449.4	917
449.6	737
449.8	858
450	560
450.2	680
450.4	640
450.6	994
450.8	1069
451	613
451.2	933
451.4	804
451.6	937
451.8	935
452	721
452.2	923
452.4	688
452.6	902
452.8	658
453	791
453.2	985
453.4	953
453.6	912
453.8	838
454	802
454.2	665
454.4	908
454.6	970
454.8	870
455	877
455.2	930
455.4	974
455.6	414
455.8	1196
456	1343
456.2	979
456.4	1121
456.6	983
456.8	972
457	1076
457.2	1019
457.4	940
457.6	1006
457.8	1153
458	1044
458.2	1174
458.4	1006
458.6	1093
458.8	862
459	1084
459.2	1364
459.4	1421
459.6	1308
459.8	1220
460	1398
460.2	1310
460.4	1342
460.6	1293
460.8	1586
461	1721
461.2	1783
461.4	1841
461.6	2158
461.8	2156
462	2287
462.2	2764
462.4	2761
462.6	3079
462.8	3345
463	3740
463.2	4237
463.4	4051
463.6	4147
463.8	4055
464	3432
464.2	3447
464.4	3339
464.6	3371
464.8	3149
465	3270
465.2	3709
465.4	3379
465.6	3448
465.8	3295
466	3126
466.2	3084
466.4	2797
466.6	2655
466.8	2831
467	3136
467.2	2805
467.4	2772
467.6	3313
467.8	3042
468	3150
468.2	3310
468.4	3356
468.6	3169
468.8	3263
469	2857
469.2	2868
469.4	2761
469.6	2749
469.8	2621
470	2657
470.2	3079
470.4	2788
470.6	2620
470.8	2774
471	2541
471.2	2595
471.4	2289
471.6	2023
471.8	2171
472	2139
472.2	2089
472.4	2125
472.6	2218
472.8	2519
473	2694
473.2	2810
473.4	2450
473.6	2530
473.8	2868
474	2830
474.2	2432
474.4	2291
474.6	2159
474.8	1962
475	2029
475.2	2151
475.4	2634
475.6	2889
475.8	3359
476	4198
476.2	4191
476.4	3528
476.6	3024
476.8	2140
477	1995
477.2	2053
477.4	1865
477.6	1970
477.8	2110
478	1481
478.2	1954
478.4	2167
478.6	2299
478.8	2387
479	2758
479.2	3474
479.4	3006
479.6	2533
479.8	3378
480	3402
480.2	3092
480.4	2897
480.6	2916
480.8	2778
481	2933
481.2	3057
481.4	3247
481.6	3253
481.8	3545
482	3626
482.2	3324
482.4	3502
482.6	3455
482.8	3422
483	2972
483.2	2847
483.4	3440
483.6	3345
483.8	3673
484	3843
484.2	3368
484.4	2575
484.6	2092
484.8	2262
485	2104
485.2	1968
485.4	2017
485.6	1839
485.8	2236
486	1744
486.2	1485
486.4	1078
486.6	1148
486.8	1124
487	1050
487.2	777
487.4	909
487.6	1072
487.8	710
488	775
488.2	946
488.4	892
488.6	734
488.8	820
489	1079
489.2	764
489.4	913
489.6	755
489.8	836
490	665
490.2	428
490.4	564
490.6	544
490.8	748
491	766
491.2	751
491.4	875
491.6	1016
491.8	1170
492	930
492.2	599
492.4	576
492.6	674
492.8	550
493	753
493.2	532
493.4	550
493.6	351
493.8	507
494	404
494.2	276
494.4	424
494.6	510
494.8	520
495	580
495.2	540
495.4	550
495.6	631
495.8	632
496	596
496.2	560
496.4	453
496.6	505
496.8	590
497	491
497.2	669
497.4	465
497.6	651
497.8	762
498	604
498.2	576
498.4	510
498.6	550
498.8	589
499	637
499.2	722
499.4	648
499.6	692
499.8	651
500	754
500.2	709
500.4	509
500.6	813
500.8	844
501	656
501.2	603
501.4	659
501.6	686
501.8	688
502	933
502.2	720
502.4	890
502.6	673
502.8	712
503	718
503.2	837
503.4	759
503.6	655
503.8	1006
504	805
504.2	773
504.4	720
504.6	717
504.8	938
505	1015
505.2	1050
505.4	904
505.6	1222
505.8	1067
506	1200
506.2	1435
506.4	1406
506.6	1361
506.8	1776
507	1607
507.2	1336
507.4	1631
507.6	1641
507.8	1775
508	1699
508.2	1765
508.4	1903
508.6	2140
508.8	1773
509	2195
509.2	2330
509.4	2612
509.6	2410
509.8	2727
510	3160
510.2	3240
510.4	3447
510.6	3743
510.8	3872
511	3777
511.2	4181
511.4	4534
511.6	4660
511.8	4823
512	5112
512.2	5344
512.4	5531
512.6	5659
512.8	5920
513	6324
513.2	6685
513.4	7164
513.6	7543
513.8	7723
514	8651
514.2	9208
514.4	9104
514.6	9220
514.8	9063
515	8207
515.2	8043
515.4	7504
515.6	7319
515.8	6930
516	6377
516.2	6808
516.4	6772
516.6	6621
516.8	6475
517	5922
517.2	5983
517.4	6217
517.6	6536
517.8	7311
518	7677
518.2	7076
518.4	6279
518.6	5705
518.8	5457
519	5708
519.2	5732
519.4	5966
519.6	6374
519.8	6463
520	6959
520.2	7472
520.4	8296
520.6	8806
520.8	8793
521	9260
521.2	9938
521.4	10594
521.6	12207
521.8	13915
522	15708
522.2	17747
522.4	19349
522.6	19696
522.8	18649
523	16196
523.2	13486
523.4	10829
523.6	9109
523.8	7529
524	7018
524.2	5966
524.4	5790
524.6	5568
524.8	5470
525	4967
525.2	5351
525.4	4978
525.6	4895
525.8	4628
526	4584
526.2	4849
526.4	4734
526.6	4637
526.8	4997
527	5308
527.2	5653
527.4	5773
527.6	6768
527.8	8620
528	11348
528.2	16813
528.4	26255
528.6	35833
528.8	30565
529	19448
529.2	12768
529.4	9305
529.6	7711
529.8	7185
530	6991
530.2	7420
530.4	7338
530.6	7065
530.8	7916
531	8403
531.2	8490
531.4	9260
531.6	11103
531.8	13928
532	18664
532.2	28051
532.4	47542
532.6	73930
532.8	61829
533	40395
533.2	33440
533.4	35190
533.6	36004
533.8	29984
534	22231
534.2	17177
534.4	13526
534.6	11196
534.8	10308
535	10275
535.2	10909
535.4	11909
535.6	13344
535.8	14347
536	15787
536.2	17512
536.4	16794
536.6	15456
536.8	14945
537	12928
537.2	11371
537.4	11681
537.6	11210
537.8	11221
538	10371
538.2	10421
538.4	11140
538.6	9834
538.8	7866
539	5895
539.2	4845
539.4	4166
539.6	3559
539.8	3115
540	2977
540.2	2589
540.4	2521
540.6	2643
540.8	2696
541	2616
541.2	2500
541.4	1957
541.6	1945
541.8	1581
542	1454
542.2	916
542.4	1026
542.6	1011
542.8	1222
543	874
543.2	968
543.4	1133
543.6	794
543.8	795
544	416
544.2	597
544.4	519
544.6	683
544.8	914
545	1172
545.2	1005
545.4	1048
545.6	1159
545.8	1290
546	879
546.2	1048
546.4	334
546.6	223
546.8	191
547	446
547.2	447
547.4	615
547.6	416
547.8	118
548	589
548.2	449
548.4	512
548.6	881
548.8	573
549	166
549.2	454
549.4	202
549.6	269
549.8	574
550	563
550.2	556
550.4	332
550.6	600
550.8	551
551	815
551.2	888
551.4	700
551.6	869
551.8	862
552	637
552.2	1137
552.4	505
552.6	569
552.8	1052
553	1040
553.2	552
553.4	728
553.6	570
553.8	826
554	631
554.2	620
554.4	704
554.6	563
554.8	849
555	737
555.2	738
555.4	1357
555.6	1214
555.8	951
556	910
556.2	777
556.4	1122
556.6	1334
556.8	734
557	660
557.2	929
557.4	842
557.6	521
557.8	890
558	1156
558.2	1026
558.4	889
558.6	1256
558.8	1126
559	1266
559.2	1631
559.4	1674
559.6	1464
559.8	1355
560	1335
560.2	1810
560.4	1481
560.6	1317
560.8	1597
561	936
561.2	1257
561.4	1418
561.6	1187
561.8	1066
562	849
562.2	1346
562.4	1297
562.6	1192
562.8	1485
563	1300
563.2	1669
563.4	1496
563.6	1573
563.8	2123
564	1601
564.2	2010
564.4	1645
564.6	1562
564.8	1686
565	1504
565.2	1777
565.4	1574
565.6	1766
565.8	1597
566	1811
566.2	1922
566.4	1915
566.6	2112
566.8	1806
567	1654
567.2	1778
567.4	1728
567.6	2070
567.8	2190
568	2560
568.2	1902
568.4	1840
568.6	2242
568.8	1409
569	1715
569.2	1856
569.4	1785
569.6	1782
569.8	1830
570	1470
570.2	2108
570.4	2268
570.6	2449
570.8	2553
571	2356
571.2	2327
571.4	2483
571.6	2214
571.8	2446
572	2520
572.2	2384
572.4	2672
572.6	2695
572.8	2528
573	2986
573.2	3361
573.4	3401
573.6	3467
573.8	3582
574	3338
574.2	3978
574.4	3742
574.6	3861
574.8	4215
575	4251
575.2	4327
575.4	4293
575.6	4844
575.8	4916
576	4846
576.2	5510
576.4	6013
576.6	6584
576.8	6990
577	7570
577.2	7595
577.4	8482
577.6	9459
577.8	10350
578	11833
578.2	13974
578.4	16792
578.6	21342
578.8	27351
579	37673
579.2	54467
579.4	77701
579.6	92854
579.8	79413
580	55876
580.2	40318
580.4	32970
580.6	30719
580.8	31932
581	32492
581.2	27413
581.4	21204
581.6	17436
581.8	15320
582	14959
582.2	14782
582.4	14569
582.6	15790
582.8	17067
583	18554
583.2	20470
583.4	22165
583.6	23287
583.8	23877
584	24442
584.2	27325
584.4	29774
584.6	32384
584.8	36048
585	38086
585.2	39273
585.4	39476
585.6	38408
585.8	37321
586	35411
586.2	35806
586.4	37564
586.6	41083
586.8	44032
587	45612
587.2	45639
587.4	45077
587.6	44732
587.8	46659
588	50971
588.2	58288
588.4	68077
588.6	80610
588.8	96150
589	113977
589.2	132608
589.4	140754
589.6	134037
589.8	116881
590	97005
590.2	79343
590.4	64284
590.6	54086
590.8	46707
591	42413
591.2	40172
591.4	39704
591.6	41233
591.8	43929
592	47395
592.2	52651
592.4	59598
592.6	67985
592.8	75694
593	81519
593.2	84458
593.4	86398
593.6	86613
593.8	86565
594	86123
594.2	87012
594.4	86749
594.6	83017
594.8	77870
595	76315
595.2	77715
595.4	79985
595.6	81759
595.8	83616
596	83007
596.2	78192
596.4	71459
596.6	63123
596.8	56621
597	53066
597.2	52587
597.4	55083
597.6	60286
597.8	68118
598	74267
598.2	78605
598.4	77743
598.6	72104
598.8	63621
599	54191
599.2	45061
599.4	37794
599.6	31974
599.8	28268
600	25669
600.2	24306
600.4	24198
600.6	23703
600.8	23776
601	22230
601.2	21495
601.4	20728
601.6	19479
601.8	18150
602	16827
602.2	14958
602.4	13210
602.6	12438
602.8	11625
603	11324
603.2	10985
603.4	11360
603.6	11718
603.8	12871
604	13718
604.2	15423
604.4	16177
604.6	17292
604.8	18443
605	17839
605.2	17007
605.4	16792
605.6	15198
605.8	14126
606	12552
606.2	11066
606.4	10295
606.6	9318
606.8	8725
607	7809
607.2	7438
607.4	7355
607.6	7342
607.8	7311
608	7261
608.2	8198
608.4	8693
608.6	9580
608.8	10880
609	13110
609.2	15708
609.4	18912
609.6	23171
609.8	27052
610	30920
610.2	32868
610.4	32301
610.6	29521
610.8	25788
611	21621
611.2	17389
611.4	14376
611.6	11438
611.8	8953
612	7226
612.2	5738
612.4	4551
612.6	3935
612.8	3386
613	3109
613.2	2447
613.4	2560
613.6	1840
613.8	1934
614	1803
614.2	1694
614.4	1484
614.6	1438
614.8	1296
615	1083
615.2	1197
615.4	1395
615.6	964
615.8	1216
616	790
616.2	670
616.4	567
616.6	884
616.8	619
617	728
617.2	658
617.4	692
617.6	597
617.8	519
618	727
618.2	123
618.4	405
618.6	232
618.8	597
619	242
619.2	474
619.4	260
619.6	447
619.8	76
620	527
620.2	482
620.4	413
620.6	745
620.8	319
621	1
621.2	461
621.4	653
621.6	1
621.8	104
622	443
622.2	378
622.4	358
622.6	169
622.8	380
623	542
623.2	427
623.4	461
623.6	507
623.8	574
624	34
624.2	365
624.4	701
624.6	407
624.8	251
625	583
625.2	335
625.4	311
625.6	589
625.8	416
626	1
626.2	231
626.4	1155
626.6	847
626.8	681
627	280
627.2	25
627.4	708
627.6	909
627.8	672
628	935
628.2	632
628.4	1
628.6	244
628.8	655
629	229
629.2	1128
629.4	911
629.6	562
629.8	1034
630	1210
630.2	1657
630.4	2145
630.6	2985
630.8	3675
631	2194
631.2	1850
631.4	1366
631.6	923
631.8	1439
632	1079
632.2	1050
632.4	469
632.6	610
632.8	367
633	795
633.2	783
633.4	381
633.6	830
633.8	1286
634	1776
634.2	1823
634.4	1684
634.6	1596
634.8	1332
635	1156
635.2	1140
635.4	1099
635.6	517
635.8	1508
636	1122
636.2	1387
636.4	1350
636.6	870
636.8	691
637	505
637.2	947
637.4	989
637.6	994
637.8	1334
638	895
638.2	1440
638.4	1135
638.6	777
638.8	1086
639	874
639.2	779
639.4	580
639.6	370
639.8	20
640	325
640.2	318
640.4	675
640.6	601
640.8	851
641	847
641.2	1040
641.4	874
641.6	129
641.8	800
642	510
642.2	893
642.4	1429
642.6	566
642.8	891
643	671
643.2	208
643.4	143
643.6	131
643.8	202
644	624
644.2	397
644.4	249
644.6	308
644.8	255
645	412
645.2	256
645.4	381
645.6	274
645.8	1
646	503
646.2	317
646.4	240
646.6	158
646.8	1
647	106
647.2	226
647.4	342
647.6	342
647.8	207
648	1
648.2	81
648.4	65
648.6	350
648.8	342
649	306
649.2	1
649.4	357
649.6	560
649.8	374
650	50
650.2	306
650.4	331
650.6	294
650.8	340
651	184
651.2	486
651.4	38
651.6	355
651.8	683
652	40
652.2	102
652.4	1
652.6	1
652.8	182
653	612
653.2	233
653.4	498
653.6	333
653.8	714
654	252
654.2	1
654.4	80
654.6	299
654.8	378
655	354
655.2	392
655.4	434
655.6	306
655.8	253
656	1
656.2	259
656.4	689
656.6	380
656.8	149
657	1
657.2	1
657.4	275
657.6	111
657.8	231
658	46
658.2	71
658.4	377
658.6	1
658.8	118
659	346
659.2	58
659.4	182
659.6	294
659.8	138
660	638
660.2	102
660.4	206
660.6	1
660.8	30
661	426
661.2	237
661.4	81
661.6	1
661.8	1
662	256
662.2	1
662.4	327
662.6	229
662.8	473
663	1
663.2	1
663.4	190
663.6	1
663.8	331
664	114
664.2	329
664.4	350
664.6	1
664.8	55
665	467
665.2	163
665.4	73
665.6	481
665.8	70
666	503
666.2	1
666.4	10
666.6	1
666.8	1
667	411
667.2	214
667.4	198
667.6	1
667.8	356
668	1
668.2	303
668.4	1
668.6	62
668.8	359
669	293
669.2	31
669.4	1
669.6	411
669.8	370
670	206
670.2	346
670.4	409
670.6	463
670.8	538
671	1
671.2	1
671.4	585
671.6	289
671.8	10
672	356
672.2	373
672.4	638
672.6	494
672.8	759
673	569
673.2	483
673.4	335
673.6	617
673.8	295
674	279
674.2	251
674.4	305
674.6	433
674.8	591
675	1149
675.2	229
675.4	213
675.6	440
675.8	227
676	371
676.2	865
676.4	828
676.6	472
676.8	572
677	1134
677.2	1356
677.4	1277
677.6	1706
677.8	2185
678	2436
678.2	2650
678.4	2711
678.6	3150
678.8	3181
679	3428
679.2	3558
679.4	3685
679.6	3951
679.8	2882
680	2660
680.2	2001
680.4	1621
680.6	1634
680.8	1232
681	1421
681.2	1120
681.4	1280
681.6	1017
681.8	1164
682	591
682.2	1186
682.4	1576
682.6	1745
682.8	2016
683	2250
683.2	2459
683.4	2626
683.6	2188
683.8	2435
684	2474
684.2	2937
684.4	3106
684.6	2852
684.8	3210
685	2558
685.2	2401
685.4	1761
685.6	1939
685.8	1330
686	1255
686.2	1477
686.4	1478
686.6	744
686.8	1366
687	974
687.2	663
687.4	1246
687.6	1649
687.8	1595
688	1680
688.2	1938
688.4	1769
688.6	1703
688.8	2168
689	1468
689.2	2038
689.4	1390
689.6	2069
689.8	1900
690	1824
690.2	2108
690.4	2389
690.6	2492
690.8	2959
691	3231
691.2	3752
691.4	3665
691.6	3202
691.8	2730
692	2351
692.2	1995
692.4	1599
692.6	1293
692.8	1436
693	986
693.2	1748
693.4	1045
693.6	929
693.8	1225
694	951
694.2	852
694.4	881
694.6	687
694.8	1308
695	974
695.2	1171
695.4	921
695.6	495
695.8	764
696	27
696.2	952
696.4	795
696.6	775
696.8	862
697	780
697.2	776
697.4	719
697.6	641
697.8	414
698	460
698.2	1
698.4	226
698.6	399
698.8	227
699	1080
699.2	1022
699.4	670
699.6	1190
699.8	899
700	1137
700.2	672
700.4	1268
700.6	1524
700.8	1202
701	600
701.2	1186
701.4	725
701.6	514
701.8	577
702	913
702.2	943
702.4	525
702.6	200
702.8	188
703	671
703.2	618
703.4	247
703.6	984
703.8	627
704	524
704.2	782
704.4	720
704.6	394
704.8	609
705	833
705.2	379
705.4	458
705.6	835
705.8	794
706	484
706.2	588
706.4	1
706.6	45
706.8	292
707	834
707.2	367
707.4	657
707.6	233
707.8	654
708	945
708.2	933
708.4	214
708.6	445
708.8	264
709	113
709.2	591
709.4	699
709.6	311
709.8	267
710	308
710.2	800
710.4	631
710.6	549
710.8	421
711	1
711.2	217
711.4	378
711.6	17
711.8	713
712	30
712.2	901
712.4	681
712.6	380
712.8	881
713	287
713.2	8
713.4	132
713.6	482
713.8	586
714	586
714.2	15
714.4	1
714.6	295
714.8	1
715	572
715.2	1
715.4	309
715.6	1
715.8	677
716	446
716.2	674
716.4	340
716.6	588
716.8	696
717	403
717.2	157
717.4	520
717.6	355
717.8	521
718	385
718.2	1
718.4	53
718.6	1
718.8	1
719	317
719.2	149
719.4	1
719.6	1
719.8	258
720	1
720.2	588
720.4	321
720.6	202
720.8	867
721	55
721.2	1
721.4	36
721.6	480
721.8	390
722	522
722.2	238
722.4	494
722.6	1
722.8	211
723	1
723.2	1
723.4	134
723.6	604
723.8	1
724	5
724.2	63
724.4	826
724.6	466
724.8	343
725	142
725.2	488
725.4	382
725.6	103
725.8	83
726	498
726.2	623
726.4	809
726.6	835
726.8	451
727	225
727.2	604
727.4	555
727.6	937
727.8	498
728	788
728.2	1
728.4	1
728.6	810
728.8	699
729	443
729.2	1453
729.4	795
729.6	680
729.8	272
730	219
730.2	909
730.4	376
730.6	336
730.8	493
731	633
731.2	845
731.4	597
731.6	738
731.8	888
732	1180
732.2	1022
732.4	1243
732.6	1156
732.8	965
733	1806
733.2	1270
733.4	1408
733.6	585
733.8	1350
734	1313
734.2	1051
734.4	1503
734.6	1327
734.8	1869
735	1445
735.2	929
735.4	1752
735.6	1644
735.8	2218
736	1762
736.2	2503
736.4	1860
736.6	1877
736.8	1382
737	1680
737.2	1874
737.4	2310
737.6	1355
737.8	2057
738	2007
738.2	2427
738.4	2236
738.6	1470
738.8	1962
739	2068
739.2	2907
739.4	2515
739.6	2464
739.8	3050
740	3724
740.2	3417
740.4	3869
740.6	4746
740.8	5608
741	6765
741.2	8606
741.4	10547
741.6	13900
741.8	18809
742	26511
742.2	40283
742.4	62554
742.6	84485
742.8	80609
743	56756
743.2	39296
743.4	27358
743.6	20261
743.8	15630
744	12650
744.2	10597
744.4	9402
744.6	8328
744.8	9066
745	8394
745.2	8455
745.4	10203
745.6	11532
745.8	14432
746	17978
746.2	22919
746.4	30283
746.6	36439
746.8	36111
747	31504
747.2	24826
747.4	21043
747.6	17709
747.8	16309
748	16735
748.2	16843
748.4	19050
748.6	21534
748.8	25110
749	28948
749.2	33037
749.4	35826
749.6	36798
749.8	37421
750	39695
750.2	43703
750.4	47477
750.6	47688
750.8	45805
751	43639
751.2	41339
751.4	41103
751.6	42532
751.8	45476
752	49641
752.2	53236
752.4	56050
752.6	57193
752.8	55681
753	51545
753.2	47886
753.4	44839
753.6	41487
753.8	40253
754	39687
754.2	39765
754.4	41322
754.6	43384
754.8	47329
755	50770
755.2	55975
755.4	60308
755.6	64033
755.8	64583
756	62704
756.2	57446
756.4	51795
756.6	45680
756.8	39817
757	34392
757.2	30524
757.4	26681
757.6	23291
757.8	21081
758	19042
758.2	17320
758.4	16378
758.6	16421
758.8	16124
759	16071
759.2	15950
759.4	16226
759.6	16369
759.8	17048
760	16620
760.2	17496
760.4	17389
760.6	16334
760.8	15444
761	15053
761.2	13158
761.4	11722
761.6	10366
761.8	9299
762	8517
762.2	7606
762.4	6245
762.6	6604
762.8	6359
763	5828
763.2	5377
763.4	4510
763.6	5703
763.8	5089
764	4718
764.2	4696
764.4	4389
764.6	4122
764.8	4931
765	4320
765.2	4132
765.4	5345
765.6	5008
765.8	5444
766	6167
766.2	6602
766.4	7850
766.6	7333
766.8	8808
767	8190
767.2	9590
767.4	9538
767.6	9696
767.8	9954
768	8393
768.2	8351
768.4	8137
768.6	7402
768.8	6411
769	5557
769.2	5357
769.4	4027
769.6	4180
769.8	4023
770	3715
770.2	3408
770.4	2683
770.6	2335
770.8	2335
771	2136
771.2	1837
771.4	1909
771.6	2583
771.8	1788
772	1227
772.2	1885
772.4	995
772.6	1412
772.8	904
773	1756
773.2	934
773.4	1951
773.6	1452
773.8	1464
774	1607
774.2	2096
774.4	2193
774.6	1978
774.8	1878
775	2645
775.2	2974
775.4	2629
775.6	3121
775.8	3388
776	2736
776.2	2685
776.4	2848
776.6	3256
776.8	2874
777	2948
777.2	2093
777.4	1946
777.6	2428
777.8	2327
778	1288
778.2	1623
778.4	1331
778.6	1335
778.8	804
779	1466
779.2	1462
779.4	627
779.6	983
779.8	830
780	1184
780.2	1018
780.4	997
780.6	136
780.8	14
781	514
781.2	125
781.4	437
781.6	1082
781.8	689
782	97
782.2	442
782.4	616
782.6	815
782.8	407
783	828
783.2	791
783.4	461
783.6	701
783.8	195
784	491
784.2	1104
784.4	876
784.6	785
784.8	1059
785	509
785.2	1135
785.4	502
785.6	646
785.8	709
786	1248
786.2	1153
786.4	1894
786.6	1920
786.8	2085
787	2709
787.2	3542
787.4	3707
787.6	4664
787.8	4489
788	4507
788.2	4793
788.4	4908
788.6	4359
788.8	3896
789	4276
789.2	3680
789.4	2530
789.6	2031
789.8	1829
790	1732
790.2	2154
790.4	2613
790.6	1545
790.8	1537
791	1793
791.2	2495
791.4	1848
791.6	1895
791.8	1891
792	2161
792.2	1976
792.4	2399
792.6	2255
792.8	2222
793	2210
793.2	1805
793.4	2308
793.6	2486
793.8	2810
794	2683
794.2	2572
794.4	2492
794.6	2416
794.8	2425
795	2137
795.2	1460
795.4	2788
795.6	1624
795.8	2473
796	2767
796.2	2478
796.4	2313
796.6	2576
796.8	2288
797	2889
797.2	2378
797.4	3738
797.6	3682
797.8	3211
798	3160
798.2	3152
798.4	3575
798.6	4411
798.8	4271
799	6027
799.2	5148
799.4	8108
799.6	8909
799.8	9415
800	11275
800.2	11095
800.4	10590
800.6	9607
800.8	8153
801	7083
801.2	7768
801.4	6171
801.6	5677
801.8	6474
802	6158
802.2	6806
802.4	6204
802.6	5545
802.8	6707
803	7596
803.2	7813
803.4	7573
803.6	9151
803.8	9827
804	11916
804.2	12832
804.4	15737
804.6	17053
804.8	21040
805	24411
805.2	29253
805.4	36073
805.6	43231
805.8	54037
806	63772
806.2	66944
806.4	61264
806.6	54740
806.8	48159
807	44827
807.2	42238
807.4	44970
807.6	51504
807.8	61889
808	77515
808.2	94985
808.4	110567
808.6	110592
808.8	96306
809	76578
809.2	60179
809.4	48651
809.6	39779
809.8	34204
810	29771
810.2	26787
810.4	24426
810.6	23892
810.8	22053
811	21113
811.2	20204
811.4	19515
811.6	19643
811.8	19098
812	20409
812.2	19027
812.4	20404
812.6	21500
812.8	21830
813	22330
813.2	22517
813.4	22319
813.6	21854
813.8	21773
814	22530
814.2	22489
814.4	24692
814.6	25406
814.8	26525
815	27818
815.2	30693
815.4	31899
815.6	36953
815.8	36418
816	37927
816.2	38401
816.4	38176
816.6	36397
816.8	35685
817	34839
817.2	31610
817.4	29220
817.6	28734
817.8	27480
818	24438
818.2	23267
818.4	21062
818.6	20408
818.8	19817
819	20863
819.2	20392
819.4	20370
819.6	20648
819.8	21644
820	21535
820.2	21265
820.4	19384
820.6	17671
820.8	17943
821	15879
821.2	14079
821.4	10890
821.6	10672
821.8	9417
822	9684
822.2	8312
822.4	8327
822.6	6752
822.8	6029
823	6232
823.2	5395
823.4	4740
823.6	4302
823.8	4816
824	4193
824.2	3793
824.4	4019
824.6	2847
824.8	3812
825	3665
825.2	2528
825.4	3303
825.6	4405
825.8	3549
826	3783
826.2	4135
826.4	3988
826.6	3060
826.8	2825
827	2349
827.2	2971
827.4	3314
827.6	3578
827.8	4138
828	2707
828.2	3678
828.4	3170
828.6	4642
828.8	4814
829	3965
829.2	4345
829.4	3171
829.6	4127
829.8	4058
830	3924
830.2	3651
830.4	3565
830.6	3457
830.8	3015
831	3096
831.2	3471
831.4	3579
831.6	3174
831.8	4061
832	4341
832.2	3688
832.4	5014
832.6	3507
832.8	4816
833	4522
833.2	4469
833.4	4795
833.6	5415
833.8	6651
834	7253
834.2	8028
834.4	9242
834.6	10392
834.8	12082
835	13672
835.2	13794
835.4	13293
835.6	14521
835.8	13780
836	11611
836.2	10496
836.4	9221
836.6	8241
836.8	6965
837	6801
837.2	6869
837.4	5532
837.6	5470
837.8	3987
838	3313
838.2	2454
838.4	3507
838.6	2078
838.8	1087
839	2583
839.2	3014
839.4	1005
839.6	2185
839.8	1446
840	1093

File: lasermedia/data/056-abs.txt
# Optical absorption spectrum of Program fragment delivered error ``Can't call method "sample_" on an undefined value at abs.template line 1.'':YVO4 (Nd:YVO4)
# assuming unity concentration per meter.  This data was part of the NASA 
# Laser Spectra Database found on the web until December of 2005 which
# was created by Pat Cross working at NASA Langley Research Center, Internal
# Operations Group, Aerospace Electronics Systems Division, Remote Sensing.
#
# The spectra was collected by MS on 11 March 1988 and was 
# annotated on 18 March 1988.  The sample name was "" was a 1.6000
# long piece of :.   
# The incident light had unknown polarization.
#
# Spectra were recorded from 325 to 830nm
# every 0.2nm at room temperature.
#
# FILE NAME ON PE-3600 = 001 NYVO3.SP ON PC = 001NYVO3.SP NO_POINTS = 2526. pts DATA_INTV = 0.000200 µm MIN_LAMBDA = 0.325000 µm MIN_DATA = 0. MAX_LAMBDA = 0.830000 µm MAX_DATA = .24619E6 SCANSPEED = .015 µm/min SLITWIDTH= 0.00020 µmITA = 0. RESP = 0.5 sec ISMS = 0. DATE=88/03/11 INST = 509. ? = 0. THIS IS DATA TAKEN FROM A ND DOPED ORTHO-VANIDATE CRYSTAL PROVIDED BY MILT BIRNBAUM. THE XTAL IS 1.60MM THICK AND HAS A BLUISH-VIOLETISH COLOR THAT IS NOT UNIFORM. IN ADDITION THE SURFACE POLISH WAS VERY POOR. THE SHORT WAVELENGTH DATA I BELIEVE SHOW A SLANTED BASELINE DUE TO SCATTERING LOSSES INTERNAL AND EXTERNAL.PLASTIC POLARIZERS WERE USED INSIDE P.E. longside is identified as 'C' axis.(ã polar or extraordinary ray) converted to AU by Mark Storm. header added by hand ND:YVO4,1%ND,1.60MMTHICK,LONGSIDE,BIRNBAUM,SAME AS1.
#
##Wavelength (nm)	Absorbance (/meter) 
325	228488
325.2	224479
325.4	223611
325.6	221901
325.8	238771
326	223822
326.2	233878
326.4	229523
326.6	229152
326.8	234119
327	241107
327.2	225668
327.4	231134
327.6	227891
327.8	222200
328	228854
328.2	222736
328.4	220224
328.6	231007
328.8	233823
329	235076
329.2	229112
329.4	231445
329.6	232450
329.8	231075
330	233483
330.2	225659
330.4	218549
330.6	231120
330.8	236231
331	223759
331.2	229414
331.4	236052
331.6	225200
331.8	240009
332	227212
332.2	232594
332.4	223661
332.6	226696
332.8	229121
333	228567
333.2	233050
333.4	229534
333.6	228411
333.8	233894
334	226771
334.2	237705
334.4	231916
334.6	227906
334.8	234770
335	228112
335.2	234584
335.4	230988
335.6	229650
335.8	227048
336	233603
336.2	232807
336.4	236958
336.6	224582
336.8	233644
337	226928
337.2	231865
337.4	238089
337.6	234708
337.8	230145
338	236189
338.2	243350
338.4	229603
338.6	235172
338.8	226837
339	229066
339.2	230987
339.4	238189
339.6	227792
339.8	234818
340	230447
340.2	230074
340.4	231632
340.6	228397
340.8	233038
341	233450
341.2	228986
341.4	231096
341.6	231690
341.8	232489
342	230545
342.2	232508
342.4	233922
342.6	232726
342.8	226310
343	231954
343.2	227233
343.4	226338
343.6	226348
343.8	236262
344	233998
344.2	226736
344.4	235662
344.6	230861
344.8	236519
345	231656
345.2	226423
345.4	219793
345.6	225196
345.8	229580
346	229213
346.2	228106
346.4	238741
346.6	233512
346.8	227766
347	228884
347.2	246193
347.4	229653
347.6	229098
347.8	230431
348	234589
348.2	230449
348.4	224797
348.6	222241
348.8	217882
349	220442
349.2	217743
349.4	220623
349.6	203473
349.8	199169
350	201177
350.2	194506
350.4	190259
350.6	182718
350.8	177526
351	170574
351.2	165591
351.4	162246
351.6	148462
351.8	146300
352	136504
352.2	134716
352.4	128644
352.6	119943
352.8	115466
353	110867
353.2	106035
353.4	103245
353.6	96985
353.8	93620
354	90125
354.2	87315
354.4	83148
354.6	80062
354.8	75810
355	76091
355.2	73098
355.4	73398
355.6	74967
355.8	76075
356	79251
356.2	85555
356.4	92901
356.6	103377
356.8	104819
357	98859
357.2	85895
357.4	74898
357.6	67847
357.8	64563
358	60448
358.2	61694
358.4	60840
358.6	62351
358.8	59623
359	58968
359.2	62246
359.4	66498
359.6	72725
359.8	76768
360	72877
360.2	65127
360.4	57183
360.6	51658
360.8	45690
361	40253
361.2	39453
361.4	40441
361.6	43408
361.8	52987
362	68329
362.2	87479
362.4	76432
362.6	48172
362.8	36450
363	32388
363.2	30538
363.4	34393
363.6	40497
363.8	43283
364	46736
364.2	46066
364.4	37236
364.6	25574
364.8	20793
365	14864
365.2	14262
365.4	13348
365.6	13479
365.8	12867
366	10658
366.2	9973
366.4	9143
366.6	8383
366.8	8939
367	9230
367.2	9254
367.4	12438
367.6	14029
367.8	13658
368	10579
368.2	8305
368.4	7332
368.6	5044
368.8	6329
369	5227
369.2	4968
369.4	3710
369.6	4957
369.8	3488
370	2736
370.2	3848
370.4	4369
370.6	3892
370.8	3190
371	4456
371.2	1426
371.4	2770
371.6	3731
371.8	2991
372	2697
372.2	2906
372.4	4135
372.6	3630
372.8	3877
373	3101
373.2	2223
373.4	1835
373.6	2943
373.8	2995
374	1914
374.2	2208
374.4	3054
374.6	3488
374.8	2767
375	2347
375.2	2559
375.4	3058
375.6	3153
375.8	2407
376	2150
376.2	1614
376.4	3731
376.6	1328
376.8	1739
377	3298
377.2	1844
377.4	671
377.6	4307
377.8	4137
378	1272
378.2	1553
378.4	1762
378.6	1580
378.8	2046
379	1396
379.2	2512
379.4	2347
379.6	2554
379.8	2889
380	2011
380.2	2798
380.4	2805
380.6	2546
380.8	2075
381	2106
381.2	1715
381.4	2337
381.6	2124
381.8	2281
382	2219
382.2	2425
382.4	2382
382.6	1869
382.8	2678
383	2104
383.2	1834
383.4	2588
383.6	1553
383.8	2332
384	2685
384.2	2126
384.4	2736
384.6	2327
384.8	2436
385	2539
385.2	2117
385.4	2342
385.6	2503
385.8	3131
386	2369
386.2	2278
386.4	2352
386.6	2144
386.8	2363
387	2491
387.2	2731
387.4	2337
387.6	2159
387.8	2675
388	2035
388.2	2070
388.4	1887
388.6	2004
388.8	2029
389	2369
389.2	1766
389.4	1757
389.6	2581
389.8	1687
390	2300
390.2	2248
390.4	1512
390.6	2245
390.8	2154
391	2460
391.2	1837
391.4	1684
391.6	2627
391.8	2129
392	1975
392.2	2116
392.4	1472
392.6	1958
392.8	2045
393	1853
393.2	2066
393.4	1821
393.6	1664
393.8	1967
394	1977
394.2	1930
394.4	1743
394.6	1676
394.8	2492
395	2192
395.2	1774
395.4	2314
395.6	1790
395.8	1891
396	1599
396.2	1815
396.4	2056
396.6	2337
396.8	1325
397	2227
397.2	1991
397.4	2040
397.6	1896
397.8	1661
398	2210
398.2	1514
398.4	1553
398.6	1654
398.8	1444
399	1564
399.2	1569
399.4	2624
399.6	2126
399.8	1594
400	1542
400.2	1471
400.4	1433
400.6	1605
400.8	1325
401	1549
401.2	2133
401.4	1803
401.6	1483
401.8	1693
402	1856
402.2	1223
402.4	1761
402.6	1275
402.8	2049
403	1809
403.2	1681
403.4	1719
403.6	1729
403.8	1968
404	2556
404.2	1935
404.4	2060
404.6	1188
404.8	1635
405	1606
405.2	1878
405.4	1487
405.6	1826
405.8	1440
406	1512
406.2	2296
406.4	1946
406.6	2210
406.8	1970
407	2008
407.2	1827
407.4	1793
407.6	1536
407.8	855
408	1937
408.2	1569
408.4	1394
408.6	1200
408.8	2128
409	2123
409.2	1389
409.4	1579
409.6	1565
409.8	2056
410	1541
410.2	1545
410.4	1626
410.6	1522
410.8	1674
411	1850
411.2	1011
411.4	1950
411.6	1649
411.8	1265
412	1549
412.2	1497
412.4	1587
412.6	1672
412.8	1653
413	1677
413.2	1397
413.4	1297
413.6	1217
413.8	1202
414	1543
414.2	1752
414.4	1254
414.6	1808
414.8	1390
415	1632
415.2	1893
415.4	1745
415.6	1536
415.8	1210
416	1285
416.2	1365
416.4	1473
416.6	1416
416.8	1383
417	1293
417.2	2043
417.4	1952
417.6	1561
417.8	1419
418	1475
418.2	1869
418.4	1267
418.6	1219
418.8	1663
419	1431
419.2	1459
419.4	1274
419.6	1671
419.8	1562
420	1462
420.2	981
420.4	1084
420.6	1361
420.8	1479
421	1097
421.2	1464
421.4	1586
421.6	1288
421.8	1680
422	1557
422.2	1864
422.4	1688
422.6	1319
422.8	1720
423	1843
423.2	1942
423.4	2756
423.6	4382
423.8	3419
424	2557
424.2	1437
424.4	1706
424.6	2110
424.8	1653
425	1794
425.2	2055
425.4	2121
425.6	2590
425.8	1839
426	1934
426.2	1677
426.4	1766
426.6	2260
426.8	1519
427	1740
427.2	1782
427.4	1767
427.6	1398
427.8	1723
428	1190
428.2	1599
428.4	1428
428.6	1277
428.8	1436
429	1799
429.2	1406
429.4	1764
429.6	1367
429.8	1858
430	1361
430.2	1999
430.4	1822
430.6	1618
430.8	1664
431	1522
431.2	1790
431.4	1421
431.6	1689
431.8	1307
432	1915
432.2	1762
432.4	1951
432.6	1633
432.8	1604
433	1712
433.2	1763
433.4	1752
433.6	1638
433.8	1623
434	1806
434.2	1952
434.4	1876
434.6	2098
434.8	1303
435	2138
435.2	1518
435.4	1937
435.6	2102
435.8	2253
436	2429
436.2	3269
436.4	3647
436.6	5039
436.8	6965
437	10790
437.2	16969
437.4	19087
437.6	13416
437.8	7784
438	4461
438.2	3277
438.4	2622
438.6	2444
438.8	2123
439	1923
439.2	1875
439.4	2111
439.6	1726
439.8	1791
440	1653
440.2	1596
440.4	1646
440.6	1344
440.8	1541
441	1323
441.2	1379
441.4	1410
441.6	1447
441.8	1554
442	1859
442.2	2361
442.4	2713
442.6	2230
442.8	1694
443	1688
443.2	1087
443.4	1230
443.6	1304
443.8	971
444	766
444.2	653
444.4	889
444.6	841
444.8	1157
445	663
445.2	1220
445.4	1069
445.6	682
445.8	983
446	838
446.2	1190
446.4	993
446.6	1085
446.8	898
447	1251
447.2	1226
447.4	1403
447.6	1004
447.8	1227
448	1072
448.2	987
448.4	651
448.6	1142
448.8	1076
449	958
449.2	938
449.4	1212
449.6	1010
449.8	767
450	929
450.2	663
450.4	982
450.6	1045
450.8	1151
451	1029
451.2	1004
451.4	915
451.6	899
451.8	1168
452	1106
452.2	1049
452.4	866
452.6	1130
452.8	1124
453	1020
453.2	912
453.4	892
453.6	1230
453.8	1070
454	762
454.2	1160
454.4	1215
454.6	948
454.8	1324
455	1364
455.2	1130
455.4	1147
455.6	1215
455.8	1195
456	1315
456.2	1043
456.4	930
456.6	1404
456.8	1332
457	1415
457.2	1278
457.4	835
457.6	1233
457.8	1311
458	1262
458.2	1191
458.4	1390
458.6	1379
458.8	1424
459	1535
459.2	1697
459.4	1846
459.6	1953
459.8	1876
460	1771
460.2	2132
460.4	1946
460.6	1992
460.8	2325
461	2305
461.2	2355
461.4	2796
461.6	3009
461.8	2873
462	3404
462.2	3576
462.4	3705
462.6	4028
462.8	4060
463	3995
463.2	3659
463.4	3392
463.6	3265
463.8	3153
464	2592
464.2	2833
464.4	2755
464.6	2687
464.8	2942
465	2874
465.2	3068
465.4	3479
465.6	3709
465.8	3954
466	4352
466.2	4223
466.4	4333
466.6	4704
466.8	4904
467	5302
467.2	5454
467.4	5581
467.6	5699
467.8	5294
468	5431
468.2	5255
468.4	5159
468.6	4640
468.8	4839
469	4817
469.2	4914
469.4	5139
469.6	4914
469.8	5387
470	5350
470.2	5721
470.4	6115
470.6	6566
470.8	6827
471	7120
471.2	7955
471.4	8859
471.6	9707
471.8	8991
472	7714
472.2	6226
472.4	5166
472.6	5016
472.8	4332
473	4281
473.2	4309
473.4	4575
473.6	4256
473.8	4215
474	4706
474.2	4748
474.4	4599
474.6	4940
474.8	5447
475	6154
475.2	7159
475.4	9861
475.6	14083
475.8	21525
476	30632
476.2	30553
476.4	22693
476.6	15049
476.8	10426
477	7377
477.2	5341
477.4	4133
477.6	3714
477.8	3385
478	2729
478.2	2860
478.4	2653
478.6	2965
478.8	3331
479	3329
479.2	3576
479.4	2823
479.6	3045
479.8	2554
480	2665
480.2	2801
480.4	2956
480.6	3725
480.8	4222
481	4693
481.2	5727
481.4	6396
481.6	8585
481.8	10929
482	10829
482.2	9824
482.4	9345
482.6	8718
482.8	7577
483	5641
483.2	4306
483.4	4003
483.6	3562
483.8	3416
484	3466
484.2	3220
484.4	3717
484.6	3163
484.8	3842
485	4598
485.2	4978
485.4	4344
485.6	3511
485.8	2911
486	2022
486.2	1954
486.4	1737
486.6	1307
486.8	1569
487	1511
487.2	1263
487.4	1016
487.6	1014
487.8	1146
488	1209
488.2	1285
488.4	1524
488.6	1457
488.8	1418
489	967
489.2	1136
489.4	1300
489.6	1182
489.8	931
490	1173
490.2	1028
490.4	1017
490.6	913
490.8	1072
491	1287
491.2	1151
491.4	1292
491.6	1359
491.8	1566
492	1355
492.2	1149
492.4	1032
492.6	1085
492.8	949
493	892
493.2	811
493.4	768
493.6	867
493.8	654
494	656
494.2	805
494.4	734
494.6	759
494.8	895
495	659
495.2	886
495.4	719
495.6	964
495.8	842
496	1006
496.2	916
496.4	781
496.6	870
496.8	863
497	1105
497.2	1135
497.4	1041
497.6	1195
497.8	921
498	1034
498.2	1064
498.4	997
498.6	1096
498.8	1002
499	1105
499.2	772
499.4	949
499.6	1131
499.8	1142
500	1094
500.2	1004
500.4	1149
500.6	1073
500.8	1167
501	1142
501.2	1223
501.4	1359
501.6	1126
501.8	1368
502	1357
502.2	1437
502.4	1472
502.6	1470
502.8	1681
503	1618
503.2	1839
503.4	1967
503.6	1759
503.8	1990
504	1866
504.2	2360
504.4	2259
504.6	2322
504.8	2385
505	2850
505.2	2771
505.4	2755
505.6	2781
505.8	3272
506	3469
506.2	4082
506.4	4002
506.6	4265
506.8	4743
507	5171
507.2	5222
507.4	5565
507.6	5750
507.8	5841
508	6417
508.2	6902
508.4	7783
508.6	8150
508.8	8591
509	9676
509.2	9942
509.4	10551
509.6	11453
509.8	12187
510	13163
510.2	13361
510.4	14055
510.6	15147
510.8	15815
511	16437
511.2	16952
511.4	17508
511.6	17924
511.8	18385
512	18587
512.2	18535
512.4	17842
512.6	17145
512.8	15865
513	15017
513.2	14119
513.4	13144
513.6	12162
513.8	11781
514	10997
514.2	10640
514.4	9945
514.6	9672
514.8	9123
515	8470
515.2	8426
515.4	8284
515.6	8239
515.8	8670
516	8527
516.2	9096
516.4	9533
516.6	10440
516.8	12167
517	14147
517.2	16501
517.4	17493
517.6	15932
517.8	14342
518	13224
518.2	12105
518.4	11910
518.6	12383
518.8	12827
519	14178
519.2	15121
519.4	16954
519.6	18574
519.8	21187
520	24457
520.2	27179
520.4	27931
520.6	26003
520.8	23328
521	20807
521.2	18615
521.4	16832
521.6	15967
521.8	15701
522	15535
522.2	16042
522.4	16407
522.6	16773
522.8	16669
523	16074
523.2	14254
523.4	12349
523.6	11224
523.8	9965
524	9388
524.2	9275
524.4	9418
524.6	9804
524.8	10028
525	10040
525.2	9494
525.4	8569
525.6	8159
525.8	7345
526	6978
526.2	6318
526.4	5912
526.6	5815
526.8	5709
527	5258
527.2	5025
527.4	5223
527.6	5039
527.8	5275
528	5101
528.2	5035
528.4	5458
528.6	6127
528.8	6328
529	6680
529.2	7494
529.4	8144
529.6	8988
529.8	10869
530	14110
530.2	22438
530.4	29159
530.6	21114
530.8	12408
531	7939
531.2	5819
531.4	4913
531.6	4735
531.8	4635
532	4744
532.2	5341
532.4	6546
532.6	8555
532.8	8794
533	8533
533.2	9339
533.4	10694
533.6	11221
533.8	9659
534	7574
534.2	5492
534.4	4340
534.6	3828
534.8	3415
535	3531
535.2	3537
535.4	3984
535.6	4748
535.8	5217
536	5356
536.2	4685
536.4	3715
536.6	3660
536.8	3380
537	3292
537.2	3474
537.4	3719
537.6	3559
537.8	3842
538	4629
538.2	4800
538.4	5388
538.6	5478
538.8	5098
539	5266
539.2	5385
539.4	5983
539.6	6827
539.8	7332
540	8626
540.2	10792
540.4	14216
540.6	18899
540.8	25586
541	29796
541.2	30336
541.4	25652
541.6	20367
541.8	15523
542	11588
542.2	8584
542.4	6761
542.6	6055
542.8	5938
543	6696
543.2	7920
543.4	9813
543.6	10237
543.8	8629
544	6985
544.2	5443
544.4	4245
544.6	3250
544.8	2442
545	2132
545.2	1638
545.4	1350
545.6	1278
545.8	1404
546	1002
546.2	1205
546.4	1106
546.6	870
546.8	690
547	728
547.2	980
547.4	1073
547.6	1368
547.8	981
548	1211
548.2	911
548.4	1027
548.6	814
548.8	680
549	613
549.2	343
549.4	598
549.6	650
549.8	1080
550	849
550.2	1147
550.4	263
550.6	772
550.8	755
551	966
551.2	1068
551.4	1088
551.6	926
551.8	1064
552	838
552.2	1150
552.4	1325
552.6	1080
552.8	1251
553	1569
553.2	1181
553.4	1356
553.6	1202
553.8	1231
554	768
554.2	1033
554.4	944
554.6	1064
554.8	906
555	1296
555.2	1316
555.4	1230
555.6	1590
555.8	1481
556	1511
556.2	1457
556.4	1234
556.6	1479
556.8	1004
557	1129
557.2	1405
557.4	1265
557.6	1404
557.8	1300
558	1540
558.2	1386
558.4	1488
558.6	1481
558.8	1772
559	1608
559.2	1803
559.4	1758
559.6	1792
559.8	1993
560	2166
560.2	2265
560.4	2150
560.6	1620
560.8	1719
561	1970
561.2	1630
561.4	1751
561.6	1734
561.8	1276
562	1788
562.2	1859
562.4	1754
562.6	1774
562.8	1817
563	2068
563.2	1709
563.4	2044
563.6	2305
563.8	2088
564	1849
564.2	1934
564.4	2051
564.6	1808
564.8	1768
565	2000
565.2	1881
565.4	1593
565.6	1912
565.8	1895
566	1818
566.2	1991
566.4	2131
566.6	2193
566.8	2069
567	2085
567.2	2300
567.4	2199
567.6	2507
567.8	2197
568	2259
568.2	2103
568.4	1947
568.6	2064
568.8	1876
569	2062
569.2	2221
569.4	2442
569.6	2136
569.8	2449
570	2479
570.2	2634
570.4	2589
570.6	2955
570.8	2723
571	2645
571.2	2688
571.4	2839
571.6	3047
571.8	2763
572	2933
572.2	3108
572.4	3114
572.6	2698
572.8	3500
573	3586
573.2	3346
573.4	3305
573.6	3524
573.8	3692
574	3225
574.2	3567
574.4	3578
574.6	3812
574.8	3737
575	3724
575.2	4318
575.4	4598
575.6	4421
575.8	5002
576	5144
576.2	5243
576.4	5704
576.6	6000
576.8	6526
577	6741
577.2	7018
577.4	7119
577.6	7156
577.8	7717
578	7435
578.2	8182
578.4	7888
578.6	8297
578.8	8735
579	8901
579.2	9849
579.4	10355
579.6	10993
579.8	11396
580	11839
580.2	12849
580.4	13921
580.6	14727
580.8	16346
581	17562
581.2	19288
581.4	20981
581.6	24094
581.8	27948
582	33545
582.2	40457
582.4	47594
582.6	54218
582.8	60642
583	68694
583.2	77722
583.4	80159
583.6	72876
583.8	61456
584	50236
584.2	42344
584.4	36370
584.6	32508
584.8	30277
585	30054
585.2	30193
585.4	32709
585.6	35166
585.8	39498
586	45360
586.2	53438
586.4	61546
586.6	66141
586.8	64943
587	61502
587.2	56649
587.4	50801
587.6	46377
587.8	42970
588	42431
588.2	42468
588.4	45127
588.6	49413
588.8	54431
589	58560
589.2	59770
589.4	56597
589.6	49361
589.8	42153
590	37108
590.2	33256
590.4	31465
590.6	31703
590.8	33336
591	36598
591.2	41196
591.4	47692
591.6	56192
591.8	66693
592	79862
592.2	95550
592.4	112334
592.6	130875
592.8	144524
593	152351
593.2	155231
593.4	155072
593.6	156806
593.8	160717
594	168160
594.2	176761
594.4	178370
594.6	172953
594.8	160665
595	153656
595.2	155566
595.4	161314
595.6	168434
595.8	170520
596	166998
596.2	156221
596.4	142157
596.6	128726
596.8	120071
597	118269
597.2	125255
597.4	140238
597.6	158954
597.8	176558
598	189017
598.2	195808
598.4	194894
598.6	187209
598.8	172837
599	151425
599.2	127631
599.4	105227
599.6	86092
599.8	70188
600	57477
600.2	48762
600.4	43282
600.6	39727
600.8	37852
601	38025
601.2	39917
601.4	43413
601.6	46334
601.8	46364
602	43956
602.2	37967
602.4	33516
602.6	28687
602.8	25426
603	23246
603.2	21065
603.4	19528
603.6	18375
603.8	17911
604	17332
604.2	17463
604.4	17293
604.6	17483
604.8	17674
605	17132
605.2	16578
605.4	16052
605.6	14768
605.8	13422
606	11715
606.2	10432
606.4	9559
606.6	8096
606.8	7179
607	6667
607.2	5859
607.4	5504
607.6	4802
607.8	4596
608	3957
608.2	3461
608.4	3223
608.6	2999
608.8	2790
609	2609
609.2	2825
609.4	2356
609.6	2108
609.8	1957
610	1792
610.2	1670
610.4	1620
610.6	1704
610.8	1321
611	1036
611.2	1360
611.4	1339
611.6	1280
611.8	1186
612	1265
612.2	1098
612.4	764
612.6	1263
612.8	1010
613	790
613.2	1149
613.4	387
613.6	437
613.8	650
614	940
614.2	996
614.4	608
614.6	695
614.8	408
615	991
615.2	879
615.4	722
615.6	319
615.8	463
616	681
616.2	547
616.4	489
616.6	119
616.8	559
617	885
617.2	678
617.4	522
617.6	550
617.8	273
618	503
618.2	280
618.4	133
618.6	457
618.8	238
619	83
619.2	644
619.4	394
619.6	489
619.8	1
620	267
620.2	201
620.4	741
620.6	765
620.8	752
621	286
621.2	619
621.4	351
621.6	218
621.8	830
622	1
622.2	56
622.4	523
622.6	744
622.8	37
623	562
623.2	906
623.4	821
623.6	516
623.8	494
624	142
624.2	771
624.4	300
624.6	114
624.8	887
625	974
625.2	533
625.4	890
625.6	1272
625.8	1675
626	3040
626.2	3501
626.4	4028
626.6	2969
626.8	2407
627	1403
627.2	1018
627.4	951
627.6	816
627.8	669
628	846
628.2	509
628.4	371
628.6	1
628.8	508
629	774
629.2	829
629.4	81
629.6	687
629.8	455
630	861
630.2	488
630.4	471
630.6	320
630.8	1064
631	304
631.2	664
631.4	226
631.6	581
631.8	721
632	394
632.2	346
632.4	249
632.6	483
632.8	475
633	872
633.2	778
633.4	491
633.6	1
633.8	723
634	895
634.2	370
634.4	210
634.6	758
634.8	579
635	446
635.2	210
635.4	403
635.6	579
635.8	625
636	527
636.2	148
636.4	381
636.6	288
636.8	828
637	281
637.2	180
637.4	840
637.6	959
637.8	640
638	731
638.2	153
638.4	499
638.6	450
638.8	130
639	727
639.2	319
639.4	535
639.6	241
639.8	340
640	363
640.2	329
640.4	801
640.6	933
640.8	772
641	342
641.2	320
641.4	883
641.6	407
641.8	386
642	750
642.2	348
642.4	559
642.6	560
642.8	682
643	1
643.2	290
643.4	237
643.6	337
643.8	476
644	209
644.2	76
644.4	515
644.6	637
644.8	652
645	594
645.2	591
645.4	198
645.6	777
645.8	383
646	478
646.2	448
646.4	583
646.6	257
646.8	590
647	232
647.2	166
647.4	346
647.6	602
647.8	693
648	753
648.2	484
648.4	508
648.6	1026
648.8	644
649	636
649.2	292
649.4	159
649.6	621
649.8	752
650	627
650.2	43
650.4	459
650.6	151
650.8	734
651	359
651.2	319
651.4	204
651.6	268
651.8	888
652	328
652.2	1
652.4	138
652.6	344
652.8	349
653	189
653.2	1
653.4	294
653.6	250
653.8	439
654	534
654.2	137
654.4	147
654.6	72
654.8	461
655	669
655.2	544
655.4	23
655.6	1
655.8	127
656	530
656.2	540
656.4	576
656.6	501
656.8	163
657	1
657.2	115
657.4	335
657.6	394
657.8	265
658	141
658.2	338
658.4	505
658.6	91
658.8	274
659	128
659.2	603
659.4	442
659.6	1
659.8	194
660	1
660.2	558
660.4	559
660.6	305
660.8	1
661	306
661.2	1
661.4	268
661.6	1
661.8	319
662	1
662.2	107
662.4	505
662.6	95
662.8	1
663	1
663.2	182
663.4	1
663.6	470
663.8	332
664	137
664.2	365
664.4	63
664.6	33
664.8	435
665	217
665.2	432
665.4	1
665.6	367
665.8	511
666	141
666.2	209
666.4	1
666.6	51
666.8	216
667	284
667.2	343
667.4	1
667.6	122
667.8	377
668	404
668.2	791
668.4	134
668.6	162
668.8	25
669	212
669.2	526
669.4	334
669.6	184
669.8	461
670	1
670.2	508
670.4	724
670.6	384
670.8	162
671	458
671.2	142
671.4	406
671.6	864
671.8	1
672	1
672.2	213
672.4	236
672.6	379
672.8	251
673	359
673.2	530
673.4	169
673.6	254
673.8	456
674	131
674.2	235
674.4	280
674.6	737
674.8	509
675	497
675.2	542
675.4	516
675.6	549
675.8	174
676	519
676.2	852
676.4	391
676.6	410
676.8	701
677	1058
677.2	959
677.4	520
677.6	441
677.8	643
678	859
678.2	1112
678.4	1421
678.6	373
678.8	669
679	554
679.2	824
679.4	793
679.6	780
679.8	894
680	1183
680.2	1044
680.4	1348
680.6	1294
680.8	1051
681	1156
681.2	1569
681.4	1230
681.6	2584
681.8	1909
682	2185
682.2	2684
682.4	3042
682.6	3670
682.8	3511
683	4682
683.2	4711
683.4	5603
683.6	6228
683.8	6662
684	7723
684.2	8802
684.4	9269
684.6	9984
684.8	10470
685	9529
685.2	8556
685.4	6580
685.6	5792
685.8	4298
686	3778
686.2	3511
686.4	3615
686.6	2943
686.8	3097
687	3397
687.2	3299
687.4	3883
687.6	3667
687.8	4192
688	4240
688.2	4412
688.4	4565
688.6	5406
688.8	4983
689	5138
689.2	5047
689.4	4741
689.6	5029
689.8	4594
690	5363
690.2	4706
690.4	4406
690.6	4122
690.8	3811
691	4838
691.2	4585
691.4	4768
691.6	4259
691.8	3570
692	3830
692.2	3039
692.4	2678
692.6	2287
692.8	2108
693	1866
693.2	2528
693.4	2853
693.6	2775
693.8	3283
694	3186
694.2	3786
694.4	4241
694.6	4337
694.8	4214
695	4210
695.2	2795
695.4	1866
695.6	1986
695.8	2170
696	1988
696.2	1806
696.4	1424
696.6	1407
696.8	803
697	1427
697.2	1373
697.4	1492
697.6	1424
697.8	901
698	490
698.2	433
698.4	1066
698.6	832
698.8	564
699	632
699.2	1127
699.4	629
699.6	1219
699.8	882
700	435
700.2	601
700.4	169
700.6	419
700.8	612
701	1175
701.2	596
701.4	485
701.6	352
701.8	1
702	438
702.2	635
702.4	802
702.6	333
702.8	401
703	237
703.2	769
703.4	1017
703.6	1017
703.8	1384
704	1339
704.2	898
704.4	1677
704.6	1071
704.8	1665
705	1099
705.2	1086
705.4	642
705.6	639
705.8	899
706	488
706.2	668
706.4	276
706.6	902
706.8	491
707	832
707.2	412
707.4	587
707.6	579
707.8	673
708	406
708.2	1
708.4	234
708.6	533
708.8	253
709	620
709.2	1
709.4	483
709.6	198
709.8	457
710	892
710.2	534
710.4	584
710.6	104
710.8	376
711	631
711.2	1103
711.4	360
711.6	835
711.8	451
712	225
712.2	336
712.4	1049
712.6	677
712.8	276
713	683
713.2	69
713.4	21
713.6	927
713.8	431
714	678
714.2	401
714.4	122
714.6	171
714.8	190
715	124
715.2	557
715.4	709
715.6	598
715.8	43
716	1
716.2	873
716.4	1059
716.6	696
716.8	741
717	1
717.2	229
717.4	479
717.6	543
717.8	467
718	63
718.2	495
718.4	127
718.6	128
718.8	164
719	973
719.2	570
719.4	763
719.6	260
719.8	349
720	332
720.2	973
720.4	187
720.6	325
720.8	746
721	305
721.2	17
721.4	297
721.6	218
721.8	695
722	250
722.2	460
722.4	412
722.6	159
722.8	1
723	664
723.2	365
723.4	166
723.6	585
723.8	145
724	497
724.2	187
724.4	758
724.6	1050
724.8	594
725	447
725.2	44
725.4	1
725.6	1
725.8	152
726	575
726.2	589
726.4	118
726.6	689
726.8	409
727	1063
727.2	1050
727.4	1195
727.6	916
727.8	917
728	297
728.2	1238
728.4	682
728.6	852
728.8	1953
729	1435
729.2	962
729.4	627
729.6	1605
729.8	548
730	1050
730.2	1738
730.4	1160
730.6	608
730.8	976
731	1256
731.2	1592
731.4	1570
731.6	1552
731.8	1771
732	1296
732.2	1827
732.4	1632
732.6	2129
732.8	2364
733	1684
733.2	1526
733.4	2150
733.6	1909
733.8	1605
734	1947
734.2	2222
734.4	2410
734.6	2113
734.8	2123
735	2032
735.2	2662
735.4	2639
735.6	2718
735.8	3500
736	2886
736.2	2813
736.4	2827
736.6	3050
736.8	2879
737	3256
737.2	3085
737.4	3057
737.6	3128
737.8	3026
738	3129
738.2	3610
738.4	4214
738.6	4063
738.8	4642
739	4685
739.2	5232
739.4	4978
739.6	4983
739.8	5634
740	6817
740.2	5732
740.4	7437
740.6	7333
740.8	8064
741	9991
741.2	11339
741.4	13256
741.6	16740
741.8	20455
742	27574
742.2	38031
742.4	55352
742.6	83461
742.8	111096
743	119331
743.2	101785
743.4	77826
743.6	57426
743.8	42054
744	31457
744.2	24864
744.4	21633
744.6	17928
744.8	17080
745	15334
745.2	14632
745.4	14879
745.6	15749
745.8	17043
746	16881
746.2	18003
746.4	19429
746.6	21428
746.8	23396
747	24905
747.2	28177
747.4	31103
747.6	33686
747.8	38546
748	43212
748.2	49073
748.4	54540
748.6	60379
748.8	63498
749	66359
749.2	66513
749.4	65333
749.6	64771
749.8	63783
750	63319
750.2	63539
750.4	63797
750.6	60909
750.8	56874
751	53260
751.2	50593
751.4	49267
751.6	51163
751.8	55006
752	59455
752.2	62612
752.4	63387
752.6	62050
752.8	56748
753	48749
753.2	43034
753.4	37668
753.6	32541
753.8	29330
754	26709
754.2	25649
754.4	23909
754.6	23458
754.8	24607
755	25465
755.2	27751
755.4	30974
755.6	34549
755.8	38840
756	43359
756.2	48817
756.4	52411
756.6	55620
756.8	57068
757	56205
757.2	53485
757.4	51330
757.6	48753
757.8	47240
758	44778
758.2	44598
758.4	44951
758.6	45828
758.8	47497
759	48201
759.2	47461
759.4	45923
759.6	44656
759.8	40392
760	37277
760.2	34149
760.4	30808
760.6	28907
760.8	27130
761	26547
761.2	25337
761.4	26231
761.6	27797
761.8	29015
762	30351
762.2	29858
762.4	28437
762.6	26653
762.8	24076
763	20579
763.2	18408
763.4	16574
763.6	14207
763.8	13937
764	12497
764.2	12341
764.4	10706
764.6	9724
764.8	9159
765	8342
765.2	8282
765.4	8021
765.6	7189
765.8	6367
766	6476
766.2	6510
766.4	6018
766.6	6096
766.8	5743
767	5796
767.2	5348
767.4	4755
767.6	4965
767.8	4281
768	4102
768.2	4595
768.4	3854
768.6	4492
768.8	4821
769	3997
769.2	4181
769.4	3871
769.6	4461
769.8	4056
770	3624
770.2	4321
770.4	3443
770.6	3104
770.8	2961
771	3017
771.2	3497
771.4	3297
771.6	3516
771.8	3840
772	3770
772.2	4020
772.4	4578
772.6	3608
772.8	4352
773	4423
773.2	5466
773.4	6081
773.6	6840
773.8	7774
774	9226
774.2	10414
774.4	11075
774.6	12445
774.8	12166
775	12301
775.2	10152
775.4	10142
775.6	8311
775.8	8311
776	7480
776.2	7005
776.4	6167
776.6	4471
776.8	4647
777	3967
777.2	4127
777.4	3308
777.6	2771
777.8	3570
778	2906
778.2	2437
778.4	2401
778.6	2300
778.8	2507
779	2361
779.2	2183
779.4	2065
779.6	1498
779.8	2326
780	1476
780.2	991
780.4	1835
780.6	1927
780.8	1361
781	1181
781.2	1321
781.4	2038
781.6	1557
781.8	1703
782	2145
782.2	1668
782.4	1266
782.6	1424
782.8	966
783	1629
783.2	1911
783.4	1730
783.6	2158
783.8	848
784	1577
784.2	1773
784.4	1696
784.6	1805
784.8	1380
785	1462
785.2	1233
785.4	955
785.6	1234
785.8	2251
786	1941
786.2	2316
786.4	1869
786.6	1566
786.8	2102
787	1296
787.2	1382
787.4	2360
787.6	2100
787.8	1664
788	2403
788.2	2688
788.4	2111
788.6	3100
788.8	2345
789	3032
789.2	2447
789.4	2411
789.6	3177
789.8	3517
790	2886
790.2	3165
790.4	2855
790.6	3856
790.8	2456
791	2824
791.2	2894
791.4	2862
791.6	2946
791.8	3132
792	3747
792.2	3547
792.4	3226
792.6	3497
792.8	3525
793	4097
793.2	3966
793.4	3671
793.6	4430
793.8	4881
794	4435
794.2	4459
794.4	4811
794.6	5165
794.8	5531
795	5286
795.2	5124
795.4	5465
795.6	5509
795.8	6500
796	7587
796.2	7230
796.4	7682
796.6	8638
796.8	9146
797	10792
797.2	10354
797.4	11829
797.6	13269
797.8	14093
798	14309
798.2	16344
798.4	16597
798.6	16563
798.8	17817
799	18591
799.2	19152
799.4	21385
799.6	21051
799.8	21119
800	22129
800.2	21411
800.4	24473
800.6	26557
800.8	29139
801	33145
801.2	37329
801.4	39673
801.6	39490
801.8	37387
802	35811
802.2	32211
802.4	31601
802.6	31631
802.8	32917
803	35369
803.2	37382
803.4	41543
803.6	45653
803.8	50783
804	54615
804.2	63233
804.4	70450
804.6	74994
804.8	82613
805	88759
805.2	93298
805.4	98513
805.6	102090
805.8	94950
806	88761
806.2	80439
806.4	78382
806.6	78754
806.8	81649
807	91466
807.2	105361
807.4	124405
807.6	151035
807.8	181096
808	205173
808.2	221301
808.4	223625
808.6	227870
808.8	224741
809	217184
809.2	191606
809.4	164739
809.6	136317
809.8	113161
810	95771
810.2	86514
810.4	77562
810.6	71424
810.8	66637
811	64289
811.2	62742
811.4	61281
811.6	62587
811.8	64377
812	68763
812.2	73394
812.4	78986
812.6	83046
812.8	85179
813	83047
813.2	77022
813.4	71791
813.6	62989
813.8	54892
814	47866
814.2	42597
814.4	36993
814.6	31696
814.8	28099
815	26100
815.2	23634
815.4	21709
815.6	20181
815.8	18845
816	18140
816.2	17853
816.4	17240
816.6	16445
816.8	14359
817	14271
817.2	14844
817.4	13830
817.6	14172
817.8	15165
818	14534
818.2	15622
818.4	17216
818.6	18875
818.8	20591
819	22023
819.2	20703
819.4	19014
819.6	17984
819.8	16635
820	15412
820.2	13831
820.4	12920
820.6	13099
820.8	12845
821	13416
821.2	13422
821.4	12318
821.6	12233
821.8	12330
822	12750
822.2	10731
822.4	10637
822.6	9376
822.8	8220
823	7476
823.2	7511
823.4	5516
823.6	5425
823.8	5464
824	5518
824.2	4525
824.4	3885
824.6	3689
824.8	3260
825	3577
825.2	3727
825.4	3327
825.6	3225
825.8	3170
826	2497
826.2	3199
826.4	3983
826.6	2471
826.8	2389
827	3196
827.2	2317
827.4	2198
827.6	1685
827.8	2685
828	3561
828.2	2314
828.4	1570
828.6	3683
828.8	3432
829	1793
829.2	2468
829.4	1694
829.6	2684
829.8	2122
830	1777
